Repository: ua-loft/bsdf-tools

# bsdf-tools

## About

Tools for processing and converting BSDF/BRDF data, including RT-300S measurement handling and export to optical software formats.

## Repo

- _vendor == contains local (and potentially slightly modified) copies of open-source scripts
- data
  - images
  - processed == formatted files for stray light softwares
  - raw == raw (or nearly-raw) output from RT-300S, Blacklab, or other instruments
  - validation == validation checks of the processed and formatted data
- docs
- processing
  - _legacy
  - converters == scripts to convert files from one stray light software format to another
  - core == scripts to take raw data to a stray light software format (namely, FRED)
  - preprocessing == takes truly raw to nearly-raw (e.g., Blacklab voltages to BRF)
- supplemental == misc. measurements or other, such as surface roughness; not BRDF, but not unrelated
  - blacklab_mount_for_3x6in_samples == CAD for Blacklab sub-mount to support 3"x6" samples
  - csi_surface_roughness == measurements from Zygo NewView 8300
  - reflectance_vs_wavelength == measurements from ASD FieldSpec

## Using the repo

- Upload raw data to ```./data/raw```
- Process raw data into FRED using a script from ```./processing/core```
- Convert FRED file to Zemax using ```./processing/converters/fred_to_zemax.m```
- Convert Zemax file to Speos using ```./processing/converters/zemax_to_speos.py```
- Grab the generated files from ```./data/processed```, and upload to your stray light simulation

---
---
---

# OLD:

## NOTES ON IN-PROGRESS ANISOTROPIC FRED ROUTINE (2026/03/16):

- 'rt300s_to_bsdf_aniso_devFRED_v1.m' produced 'DEBUG_ANISO_aniso.txt', which is IMX455 but only in measured quadrant of 'rot = [0, 90]'
- 'apply_yz_symm_to_aniso_FRED_data.m' applies BOTH yz and xz plane symmetries to 'DEBUG_ANISO_aniso.txt', to produce 'DEBUG_ANISO_aniso_SYMM.txt', which has mirrored data to 'rot = [0, 360)'
- i believe the code is fine, but it is messy

## RT-300S Data Processing Package

Author: Jacob P. Krell (jacobpkrell@arizona.edu)
Version: 1.0
Release Date: 2025/10/07

Contents:
- "AnoBlackNiTEonINVAR.bsdf" == BSDF file for Zemax Non-Sequential (official)
- "AnoBlackNiTEonSteel.bsdf" == BSDF file for Zemax Non-Sequential (official)
- "dummy.bsdf" == dummy BSDF file used by MATLAB scripts
- "IMX455.bsdf" == BSDF file for Zemax Non-Sequential (preliminary)
- "process_RT300S_data_v1o0.m" == MATLAB script to process measurements of sample with isotropic assumption (official, meaning it is believed to be working as expected without bugs)
- "process_RT300S_data_v1o0_anisotropic.m" == MATLAB script to process measurements of sample without isotropic assumption, i.e., anisotropic (preliminary, meaning it still needs some debugging regarding why some quadrants appear to have no BRDF values but overall seems mostly okay)
- "ValidationTest_of_BRDF_via_MagicBlack.bsdf" == BSDF file intended to validate order-of-magnitude of BRDF values converted from measured RT values of MagicBlack sample against known MagicBlack data provided by default in Zemax
- "ValidationTest_of_TIS_via_BrownVinyl.bsdf" == BSDF file intended to validate TIS calculation using known BRDF values of BrownVinyl provided by default in Zemax
- "ZemaxAnisotropicSampleRotationDefinition.png" == image showing x-axis of "IMX455.bsdf", which is how Zemax defines sample rotation
- "references" == folder of previous work (from Max) used and adapted for making this package
    - "BRDF_Machine_Whitepaper.pdf" == whitepaper of empirical tips for using the RT-300S machine beyond the user manual
    - "Figures with Error Bars.py" == figure-generating script
    - "masterBRDFcode.py" == data processing script
    - "Maxim Duque MS Thesis.pdf" == thesis, with Chapter 4 being specifically relevant

File: data/raw/blacklab/aeroglaze/vnir/20260608/a_l631h.inp.txt
Jacob	Mon Jun 08 13:22:45 2026

 630.79 nanometers
135
   0.000	   0.000	   0.000	   0.000	0.000293	0.001447	492.957
   0.000	   0.000	   0.000	   0.000	0.000246	0.000359	146.084
   0.000	   0.000	   0.000	   0.000	0.000289	0.000176	61.061
   0.000	   0.000	   0.000	   0.000	0.000305	0.000147	48.254
   0.000	   0.000	   0.000	   0.000	0.000289	0.000344	118.803
  45.000	   0.000	   0.000	   0.000	0.237172	0.000291	 0.123
  95.000	  10.000	   0.000	 180.000	0.000010	0.000159	1624.504
  90.000	  10.000	   0.000	 180.000	0.002876	0.000169	 5.889
  85.000	  10.000	   0.000	 180.000	0.287302	0.000240	 0.084
  80.000	  10.000	   0.000	 180.000	0.277815	0.000290	 0.104
  75.000	  10.000	   0.000	 180.000	0.267359	0.000311	 0.116
  70.000	  10.000	   0.000	 180.000	0.258798	0.000526	 0.203
  65.000	  10.000	   0.000	 180.000	0.251566	0.000462	 0.184
  60.000	  10.000	   0.000	 180.000	0.246632	0.000559	 0.227
  55.000	  10.000	   0.000	 180.000	0.242387	0.000492	 0.203
  50.000	  10.000	   0.000	 180.000	0.239340	0.000438	 0.183
  45.000	  10.000	   0.000	 180.000	0.237868	0.000341	 0.143
  40.000	  10.000	   0.000	 180.000	0.238243	0.000387	 0.162
  35.000	  10.000	   0.000	 180.000	0.239278	0.000619	 0.259
  30.000	  10.000	   0.000	 180.000	0.239128	0.000338	 0.141
  25.000	  10.000	   0.000	 180.000	0.239975	0.000820	 0.342
  20.000	  10.000	   0.000	 180.000	0.243045	0.000915	 0.377
  15.000	  10.000	   0.000	 180.000	0.245905	0.000563	 0.229
  10.000	  10.000	   0.000	 180.000	0.250657	0.000497	 0.198
  10.000	 -10.000	   0.000	   0.000	0.248470	0.000553	 0.222
  15.000	 -10.000	   0.000	   0.000	0.244461	0.000424	 0.173
  20.000	 -10.000	   0.000	   0.000	0.239283	0.000451	 0.188
  25.000	 -10.000	   0.000	   0.000	0.235863	0.000346	 0.147
  30.000	 -10.000	   0.000	   0.000	0.233584	0.000369	 0.158
  35.000	 -10.000	   0.000	   0.000	0.231751	0.000417	 0.180
  40.000	 -10.000	   0.000	   0.000	0.230279	0.000601	 0.261
  45.000	 -10.000	   0.000	   0.000	0.230092	0.000329	 0.143
  50.000	 -10.000	   0.000	   0.000	0.229874	0.000370	 0.161
  55.000	 -10.000	   0.000	   0.000	0.230371	0.000395	 0.172
  60.000	 -10.000	   0.000	   0.000	0.230160	0.000460	 0.200
  65.000	 -10.000	   0.000	   0.000	0.228867	0.000361	 0.158
  70.000	 -10.000	   0.000	   0.000	0.001395	0.000173	12.419
  75.000	 -10.000	   0.000	   0.000	0.000005	0.000138	3017.718
 115.000	  30.000	   0.000	 180.000	0.000028	0.000162	580.367
 110.000	  30.000	   0.000	 180.000	0.008227	0.000164	 1.997
 105.000	  30.000	   0.000	 180.000	0.444656	0.000843	 0.190
 100.000	  30.000	   0.000	 180.000	0.394490	0.001021	 0.259
  95.000	  30.000	   0.000	 180.000	0.351507	0.000786	 0.224
  90.000	  30.000	   0.000	 180.000	0.317311	0.000327	 0.103
  85.000	  30.000	   0.000	 180.000	0.290865	0.000342	 0.118
  80.000	  30.000	   0.000	 180.000	0.270675	0.000916	 0.338
  75.000	  30.000	   0.000	 180.000	0.254907	0.000693	 0.272
  70.000	  30.000	   0.000	 180.000	0.242075	0.000365	 0.151
  65.000	  30.000	   0.000	 180.000	0.230941	0.000414	 0.179
  60.000	  30.000	   0.000	 180.000	0.223144	0.000562	 0.252
  55.000	  30.000	   0.000	 180.000	0.218746	0.000593	 0.271
  50.000	  30.000	   0.000	 180.000	0.214469	0.000637	 0.297
  45.000	  30.000	   0.000	 180.000	0.210988	0.000548	 0.260
  40.000	  30.000	   0.000	 180.000	0.209208	0.000509	 0.243
  35.000	  30.000	   0.000	 180.000	0.207912	0.000522	 0.251
  30.000	  30.000	   0.000	 180.000	0.207458	0.000523	 0.252
  25.000	  30.000	   0.000	 180.000	0.208772	0.000400	 0.192
  20.000	  30.000	   0.000	 180.000	0.210230	0.000526	 0.250
  15.000	  30.000	   0.000	 180.000	0.213854	0.000761	 0.356
  10.000	  30.000	   0.000	 180.000	0.218980	0.000374	 0.171
  10.000	 -30.000	   0.000	   0.000	0.222236	0.000501	 0.226
  15.000	 -30.000	   0.000	   0.000	0.217403	0.000488	 0.225
  20.000	 -30.000	   0.000	   0.000	0.213253	0.000581	 0.272
  25.000	 -30.000	   0.000	   0.000	0.210841	0.000236	 0.112
  30.000	 -30.000	   0.000	   0.000	0.207497	0.000542	 0.261
  35.000	 -30.000	   0.000	   0.000	0.204712	0.000482	 0.235
  40.000	 -30.000	   0.000	   0.000	0.201226	0.000436	 0.217
  45.000	 -30.000	   0.000	   0.000	0.196637	0.000282	 0.143
  50.000	 -30.000	   0.000	   0.000	0.001195	0.000127	10.620
  55.000	 -30.000	   0.000	   0.000	0.000014	0.000142	1000.222
 135.000	  50.000	   0.000	 180.000	0.000008	0.000151	1852.121
 130.000	  50.000	   0.000	 180.000	0.029360	0.000148	 0.502
 125.000	  50.000	   0.000	 180.000	1.032237	0.001308	 0.127
 120.000	  50.000	   0.000	 180.000	0.790325	0.001097	 0.139
 115.000	  50.000	   0.000	 180.000	0.611242	0.001168	 0.191
 110.000	  50.000	   0.000	 180.000	0.482701	0.001746	 0.362
 105.000	  50.000	   0.000	 180.000	0.392568	0.000913	 0.233
 100.000	  50.000	   0.000	 180.000	0.328059	0.000668	 0.204
  95.000	  50.000	   0.000	 180.000	0.281467	0.001158	 0.411
  90.000	  50.000	   0.000	 180.000	0.246250	0.000544	 0.221
  85.000	  50.000	   0.000	 180.000	0.221040	0.000499	 0.226
  80.000	  50.000	   0.000	 180.000	0.200901	0.000643	 0.320
  75.000	  50.000	   0.000	 180.000	0.185259	0.000219	 0.118
  70.000	  50.000	   0.000	 180.000	0.175179	0.000268	 0.153
  65.000	  50.000	   0.000	 180.000	0.167328	0.000322	 0.192
  60.000	  50.000	   0.000	 180.000	0.160940	0.000794	 0.493
  55.000	  50.000	   0.000	 180.000	0.156144	0.000678	 0.434
  50.000	  50.000	   0.000	 180.000	0.153340	0.000438	 0.286
  45.000	  50.000	   0.000	 180.000	0.151398	0.000450	 0.297
  40.000	  50.000	   0.000	 180.000	0.150114	0.000382	 0.254
  35.000	  50.000	   0.000	 180.000	0.150708	0.000307	 0.203
  30.000	  50.000	   0.000	 180.000	0.152354	0.000552	 0.362
  25.000	  50.000	   0.000	 180.000	0.154625	0.000285	 0.184
  20.000	  50.000	   0.000	 180.000	0.158727	0.000471	 0.297
  15.000	  50.000	   0.000	 180.000	0.164626	0.000434	 0.264
  10.000	  50.000	   0.000	 180.000	0.172054	0.000462	 0.268
  10.000	 -50.000	   0.000	   0.000	0.186692	0.000230	 0.123
  15.000	 -50.000	   0.000	   0.000	0.182706	0.000487	 0.267
  20.000	 -50.000	   0.000	   0.000	0.178210	0.000374	 0.210
  25.000	 -50.000	   0.000	   0.000	0.172301	0.000250	 0.145
  30.000	 -50.000	   0.000	   0.000	0.001064	0.000164	15.457
  35.000	 -50.000	   0.000	   0.000	0.000027	0.000137	499.173
 155.000	  70.000	   0.000	 180.000	0.000477	0.000180	37.678
 150.000	  70.000	   0.000	 180.000	10.749892	0.001463	 0.014
 145.000	  70.000	   0.000	 180.000	4.509421	0.015970	 0.354
 140.000	  70.000	   0.000	 180.000	2.500189	0.006269	 0.251
 135.000	  70.000	   0.000	 180.000	1.465861	0.003725	 0.254
 130.000	  70.000	   0.000	 180.000	0.918177	0.001338	 0.146
 125.000	  70.000	   0.000	 180.000	0.607949	0.001192	 0.196
 120.000	  70.000	   0.000	 180.000	0.422038	0.001453	 0.344
 115.000	  70.000	   0.000	 180.000	0.310470	0.001020	 0.329
 110.000	  70.000	   0.000	 180.000	0.238125	0.000533	 0.224
 105.000	  70.000	   0.000	 180.000	0.189693	0.000778	 0.410
 100.000	  70.000	   0.000	 180.000	0.156920	0.000259	 0.165
  95.000	  70.000	   0.000	 180.000	0.134023	0.000427	 0.319
  90.000	  70.000	   0.000	 180.000	0.117477	0.000359	 0.305
  85.000	  70.000	   0.000	 180.000	0.105403	0.000400	 0.379
  80.000	  70.000	   0.000	 180.000	0.097041	0.000302	 0.311
  75.000	  70.000	   0.000	 180.000	0.090310	0.000293	 0.325
  70.000	  70.000	   0.000	 180.000	0.085817	0.000265	 0.309
  65.000	  70.000	   0.000	 180.000	0.082878	0.000223	 0.269
  60.000	  70.000	   0.000	 180.000	0.080591	0.000242	 0.300
  55.000	  70.000	   0.000	 180.000	0.079235	0.000216	 0.273
  50.000	  70.000	   0.000	 180.000	0.078892	0.000308	 0.390
  45.000	  70.000	   0.000	 180.000	0.079175	0.000196	 0.247
  40.000	  70.000	   0.000	 180.000	0.080275	0.000303	 0.377
  35.000	  70.000	   0.000	 180.000	0.082465	0.000229	 0.277
  30.000	  70.000	   0.000	 180.000	0.085585	0.000284	 0.332
  25.000	  70.000	   0.000	 180.000	0.090307	0.000257	 0.284
  20.000	  70.000	   0.000	 180.000	0.096575	0.000248	 0.257
  15.000	  70.000	   0.000	 180.000	0.105774	0.000312	 0.295
  10.000	  70.000	   0.000	 180.000	0.115679	0.000301	 0.260
  10.000	 -70.000	   0.000	   0.000	0.001164	0.000155	13.347
  15.000	 -70.000	   0.000	   0.000	4.917536	0.007394	 0.150
  45.000	   0.000	   0.000	   0.000	0.237109	0.000446	 0.188
1.0000	 630.79	8.000	10
-0.001990 +- 0.000089 = dark 1
-0.001885 +- 0.000059 = dark 2
 0.000106 = dark 2 - dark 1
4 = filter number
