Repository: ua-loft/bsdf-tools

# bsdf-tools

## About

Tools for processing and converting BSDF/BRDF data, including RT-300S measurement handling and export to optical software formats.

## Repo

- _vendor == contains local (and potentially slightly modified) copies of open-source scripts
- data
  - images
  - processed == formatted files for stray light softwares
  - raw == raw (or nearly-raw) output from RT-300S, Blacklab, or other instruments
  - validation == validation checks of the processed and formatted data
- docs
- processing
  - _legacy
  - converters == scripts to convert files from one stray light software format to another
  - core == scripts to take raw data to a stray light software format (namely, FRED)
  - preprocessing == takes truly raw to nearly-raw (e.g., Blacklab voltages to BRF)
- supplemental == misc. measurements or other, such as surface roughness; not BRDF, but not unrelated
  - blacklab_mount_for_3x6in_samples == CAD for Blacklab sub-mount to support 3"x6" samples
  - csi_surface_roughness == measurements from Zygo NewView 8300
  - reflectance_vs_wavelength == measurements from ASD FieldSpec

## Using the repo

- Upload raw data to ```./data/raw```
- Process raw data into FRED using a script from ```./processing/core```
- Convert FRED file to Zemax using ```./processing/converters/fred_to_zemax.m```
- Convert Zemax file to Speos using ```./processing/converters/zemax_to_speos.py```
- Grab the generated files from ```./data/processed```, and upload to your stray light simulation

---
---
---

# OLD:

## NOTES ON IN-PROGRESS ANISOTROPIC FRED ROUTINE (2026/03/16):

- 'rt300s_to_bsdf_aniso_devFRED_v1.m' produced 'DEBUG_ANISO_aniso.txt', which is IMX455 but only in measured quadrant of 'rot = [0, 90]'
- 'apply_yz_symm_to_aniso_FRED_data.m' applies BOTH yz and xz plane symmetries to 'DEBUG_ANISO_aniso.txt', to produce 'DEBUG_ANISO_aniso_SYMM.txt', which has mirrored data to 'rot = [0, 360)'
- i believe the code is fine, but it is messy

## RT-300S Data Processing Package

Author: Jacob P. Krell (jacobpkrell@arizona.edu)
Version: 1.0
Release Date: 2025/10/07

Contents:
- "AnoBlackNiTEonINVAR.bsdf" == BSDF file for Zemax Non-Sequential (official)
- "AnoBlackNiTEonSteel.bsdf" == BSDF file for Zemax Non-Sequential (official)
- "dummy.bsdf" == dummy BSDF file used by MATLAB scripts
- "IMX455.bsdf" == BSDF file for Zemax Non-Sequential (preliminary)
- "process_RT300S_data_v1o0.m" == MATLAB script to process measurements of sample with isotropic assumption (official, meaning it is believed to be working as expected without bugs)
- "process_RT300S_data_v1o0_anisotropic.m" == MATLAB script to process measurements of sample without isotropic assumption, i.e., anisotropic (preliminary, meaning it still needs some debugging regarding why some quadrants appear to have no BRDF values but overall seems mostly okay)
- "ValidationTest_of_BRDF_via_MagicBlack.bsdf" == BSDF file intended to validate order-of-magnitude of BRDF values converted from measured RT values of MagicBlack sample against known MagicBlack data provided by default in Zemax
- "ValidationTest_of_TIS_via_BrownVinyl.bsdf" == BSDF file intended to validate TIS calculation using known BRDF values of BrownVinyl provided by default in Zemax
- "ZemaxAnisotropicSampleRotationDefinition.png" == image showing x-axis of "IMX455.bsdf", which is how Zemax defines sample rotation
- "references" == folder of previous work (from Max) used and adapted for making this package
    - "BRDF_Machine_Whitepaper.pdf" == whitepaper of empirical tips for using the RT-300S machine beyond the user manual
    - "Figures with Error Bars.py" == figure-generating script
    - "masterBRDFcode.py" == data processing script
    - "Maxim Duque MS Thesis.pdf" == thesis, with Chapter 4 being specifically relevant

File: data/raw/blacklab/lazuli_control_samples/Aeroglaze_9924Primer_Z307Black_on_INVAR36/vnir/20260715/20260715_Aeroglaze_9924Primer_Z307Black_on_INVAR36_reference.txt
BRF Values
UA Working NIST reference as ref for LOFT Aeroglaze 2307 9924 3x6" sample
Measurements taken on Jul 15 2026 by nik
BRF values calculated with F:\data\sorted\data_processing_programs\blacklab_rf_calculator_MATLAB\Black_Lab_BRF_v6.m using 0/45 configuration
NIST BRF values linearly interpolated from F:\data\sorted\data_processing_programs\blacklab_rf_calculator_MATLAB\NIST RF files\RSG_working_NIST_standard\NIST_291181-Revised_24477-1-1_0-45_Extended.txt
src_z	src_a	view_z	view_a	385.65nm	1059.04nm
  0.000	  0.000	 45.000	  0.000	1.014702	1.018809
 10.000	  0.000	 75.000	180.000	0.904224	0.903437
 10.000	  0.000	 70.000	180.000	0.938868	0.940837
 10.000	  0.000	 65.000	180.000	0.964149	0.968266
 10.000	  0.000	 60.000	180.000	0.986564	0.989948
 10.000	  0.000	 55.000	180.000	1.003922	1.007073
 10.000	  0.000	 50.000	180.000	1.015485	1.021447
 10.000	  0.000	 45.000	180.000	1.026906	1.032708
 10.000	  0.000	 40.000	180.000	1.036675	1.042724
 10.000	  0.000	 35.000	180.000	1.042685	1.051247
 10.000	  0.000	 30.000	180.000	1.050515	1.058896
 10.000	  0.000	 25.000	180.000	1.056128	1.066067
 10.000	  0.000	 20.000	180.000	1.060984	1.069632
 10.000	  0.000	 15.000	180.000	1.062494	1.073780
 10.000	  0.000	 10.000	180.000	1.065539	1.077386
 10.000	  0.000	  5.000	180.000	1.067712	1.080433
 10.000	  0.000	  2.000	180.000	1.070350	1.081843
 10.000	  0.000	 22.000	  0.000	1.055787	1.061825
 10.000	  0.000	 25.000	  0.000	1.050024	1.056608
 10.000	  0.000	 30.000	  0.000	1.042575	1.045040
 10.000	  0.000	 35.000	  0.000	1.032192	1.033566
 10.000	  0.000	 40.000	  0.000	1.017972	1.020230
 10.000	  0.000	 45.000	  0.000	1.003522	1.006544
 10.000	  0.000	 50.000	  0.000	0.991113	0.990155
 10.000	  0.000	 55.000	  0.000	0.974151	0.971370
 10.000	  0.000	 60.000	  0.000	0.952099	0.949450
 10.000	  0.000	 65.000	  0.000	0.928141	0.922571
 10.000	  0.000	 70.000	  0.000	0.896960	0.890943
 10.000	  0.000	 75.000	  0.000	0.857227	0.848695
 30.000	  0.000	 75.000	180.000	0.983856	0.991776
 30.000	  0.000	 70.000	180.000	1.007962	1.021358
 30.000	  0.000	 65.000	180.000	1.026627	1.039679
 30.000	  0.000	 60.000	180.000	1.037770	1.052080
 30.000	  0.000	 55.000	180.000	1.043019	1.059629
 30.000	  0.000	 50.000	180.000	1.049773	1.064875
 30.000	  0.000	 45.000	180.000	1.053773	1.068884
 30.000	  0.000	 40.000	180.000	1.053615	1.069010
 30.000	  0.000	 35.000	180.000	1.054868	1.068368
 30.000	  0.000	 30.000	180.000	1.055710	1.067722
 30.000	  0.000	 25.000	180.000	1.054308	1.066442
 30.000	  0.000	 20.000	180.000	1.053113	1.064795
 30.000	  0.000	 15.000	180.000	1.051929	1.062645
 30.000	  0.000	 10.000	180.000	1.050505	1.058813
 30.000	  0.000	  5.000	180.000	1.049010	1.056434
 30.000	  0.000	  0.000	  0.000	1.045595	1.052124
 30.000	  0.000	  5.000	  0.000	1.041767	1.048664
 30.000	  0.000	 10.000	  0.000	1.037720	1.045501
 30.000	  0.000	 15.000	  0.000	1.034230	1.040512
 30.000	  0.000	 18.000	  0.000	1.032694	1.040431
 30.000	  0.000	 42.000	  0.000	0.992886	0.995764
 30.000	  0.000	 45.000	  0.000	0.983712	0.986854
 30.000	  0.000	 50.000	  0.000	0.967343	0.968919
 30.000	  0.000	 55.000	  0.000	0.948782	0.950935
 30.000	  0.000	 60.000	  0.000	0.927942	0.925887
 30.000	  0.000	 65.000	  0.000	0.903289	0.900358
 30.000	  0.000	 70.000	  0.000	0.873504	0.868636
 30.000	  0.000	 75.000	  0.000	0.835285	0.826726
 50.000	  0.000	 75.000	180.000	1.166555	1.214828
 50.000	  0.000	 70.000	180.000	1.154360	1.205713
 50.000	  0.000	 65.000	180.000	1.139201	1.190230
 50.000	  0.000	 60.000	180.000	1.123234	1.171585
 50.000	  0.000	 55.000	180.000	1.108078	1.154086
 50.000	  0.000	 50.000	180.000	1.093316	1.136252
 50.000	  0.000	 45.000	180.000	1.079167	1.118811
 50.000	  0.000	 40.000	180.000	1.066696	1.102514
 50.000	  0.000	 35.000	180.000	1.055535	1.085810
 50.000	  0.000	 30.000	180.000	1.045068	1.070587
 50.000	  0.000	 25.000	180.000	1.038773	1.058914
 50.000	  0.000	 20.000	180.000	1.029813	1.045538
 50.000	  0.000	 15.000	180.000	1.023584	1.036325
 50.000	  0.000	 10.000	180.000	1.018802	1.028438
 50.000	  0.000	  5.000	180.000	1.012009	1.016973
 50.000	  0.000	  0.000	  0.000	1.003868	1.008762
 50.000	  0.000	  5.000	  0.000	0.997079	1.002172
 50.000	  0.000	 10.000	  0.000	0.991935	0.998663
 50.000	  0.000	 15.000	  0.000	0.990529	0.990374
 50.000	  0.000	 20.000	  0.000	0.988634	0.983149
 50.000	  0.000	 25.000	  0.000	0.983403	0.977625
 50.000	  0.000	 30.000	  0.000	0.978978	0.971068
 50.000	  0.000	 35.000	  0.000	0.976931	0.967380
 50.000	  0.000	 38.000	  0.000	0.978831	0.965699
 50.000	  0.000	 62.000	  0.000	0.921231	0.901574
 50.000	  0.000	 65.000	  0.000	0.909436	0.887072
 50.000	  0.000	 70.000	  0.000	0.884394	0.857281
 50.000	  0.000	 75.000	  0.000	0.848957	0.818087
 70.000	  0.000	 75.000	180.000	1.877061	2.025875
 70.000	  0.000	 70.000	180.000	1.627230	1.751173
 70.000	  0.000	 65.000	180.000	1.468197	1.571414
 70.000	  0.000	 60.000	180.000	1.343906	1.428912
 70.000	  0.000	 55.000	180.000	1.249555	1.317713
 70.000	  0.000	 50.000	180.000	1.181233	1.231501
 70.000	  0.000	 45.000	180.000	1.127901	1.166534
 70.000	  0.000	 40.000	180.000	1.085018	1.116051
 70.000	  0.000	 35.000	180.000	1.052861	1.073354
 70.000	  0.000	 30.000	180.000	1.023612	1.041873
 70.000	  0.000	 25.000	180.000	1.000668	1.015880
 70.000	  0.000	 20.000	180.000	0.983411	0.990837
 70.000	  0.000	 15.000	180.000	0.967355	0.972005
 70.000	  0.000	 10.000	180.000	0.953094	0.955557
 70.000	  0.000	  5.000	180.000	0.941601	0.944358
 70.000	  0.000	  0.000	  0.000	0.930576	0.929643
 70.000	  0.000	  5.000	  0.000	0.923592	0.920155
 70.000	  0.000	 10.000	  0.000	0.916666	0.910936
 70.000	  0.000	 15.000	  0.000	0.913656	0.906031
 70.000	  0.000	 20.000	  0.000	0.908765	0.899469
 70.000	  0.000	 25.000	  0.000	0.904404	0.893793
 70.000	  0.000	 30.000	  0.000	0.899413	0.887788
 70.000	  0.000	 35.000	  0.000	0.901519	0.883455
 70.000	  0.000	 40.000	  0.000	0.898686	0.881510
 70.000	  0.000	 45.000	  0.000	0.901666	0.879485
 70.000	  0.000	 50.000	  0.000	0.903090	0.878269
 70.000	  0.000	 55.000	  0.000	0.908490	0.879657
 70.000	  0.000	 58.000	  0.000	0.908079	0.870142
  0.000	  0.000	 45.000	  0.000	1.009018	1.021266

File: data/raw/blacklab/lazuli_control_samples/Aeroglaze_9924Primer_Z307Black_on_INVAR36/vnir/20260715/20260715_Aeroglaze_9924Primer_Z307Black_on_INVAR36_sample.txt
BRF Values
LOFT 3x6" sample INVAR_Aeroglaze_2307_9924
Measurements taken on Jul 15 2026 by nik
BRF values calculated with F:\data\sorted\data_processing_programs\blacklab_rf_calculator_MATLAB\Black_Lab_BRF_v6.m using 0/45 configuration
NIST BRF values linearly interpolated from F:\data\sorted\data_processing_programs\blacklab_rf_calculator_MATLAB\NIST RF files\RSG_working_NIST_standard\NIST_291181-Revised_24477-1-1_0-45_Extended.txt
src_z	src_a	view_z	view_a	385.65nm	1059.04nm
  0.000	  0.000	 45.000	  0.000	0.030455	0.032276
 10.000	  0.000	 75.000	180.000	0.035489	0.036038
 10.000	  0.000	 70.000	180.000	0.034161	0.036094
 10.000	  0.000	 65.000	180.000	0.032988	0.035920
 10.000	  0.000	 60.000	180.000	0.032272	0.035529
 10.000	  0.000	 55.000	180.000	0.031631	0.035560
 10.000	  0.000	 50.000	180.000	0.031213	0.035879
 10.000	  0.000	 45.000	180.000	0.031040	0.036336
 10.000	  0.000	 40.000	180.000	0.030981	0.037148
 10.000	  0.000	 35.000	180.000	0.031058	0.038622
 10.000	  0.000	 30.000	180.000	0.031307	0.041053
 10.000	  0.000	 25.000	180.000	0.031977	0.043981
 10.000	  0.000	 20.000	180.000	0.032461	0.046266
 10.000	  0.000	 15.000	180.000	0.033246	0.050571
 10.000	  0.000	 10.000	180.000	0.033962	0.054847
 10.000	  0.000	  5.000	180.000	0.034255	0.053023
 10.000	  0.000	  2.000	180.000	0.034282	0.051180
 10.000	  0.000	 22.000	  0.000	0.032872	0.035448
 10.000	  0.000	 25.000	  0.000	0.032448	0.034913
 10.000	  0.000	 30.000	  0.000	0.031812	0.033271
 10.000	  0.000	 35.000	  0.000	0.031351	0.032134
 10.000	  0.000	 40.000	  0.000	0.030977	0.031282
 10.000	  0.000	 45.000	  0.000	0.030694	0.030499
 10.000	  0.000	 50.000	  0.000	0.030573	0.029887
 10.000	  0.000	 55.000	  0.000	0.030455	0.029475
 10.000	  0.000	 60.000	  0.000	0.030421	0.029034
 10.000	  0.000	 65.000	  0.000	0.030501	0.028487
 10.000	  0.000	 70.000	  0.000	0.030657	0.027945
 10.000	  0.000	 75.000	  0.000	0.030808	0.027057
 30.000	  0.000	 75.000	180.000	0.054172	0.069946
 30.000	  0.000	 70.000	180.000	0.048320	0.064152
 30.000	  0.000	 65.000	180.000	0.043970	0.059069
 30.000	  0.000	 60.000	180.000	0.040703	0.055253
 30.000	  0.000	 55.000	180.000	0.038388	0.053129
 30.000	  0.000	 50.000	180.000	0.036651	0.052226
 30.000	  0.000	 45.000	180.000	0.035659	0.052164
 30.000	  0.000	 40.000	180.000	0.034842	0.051736
 30.000	  0.000	 35.000	180.000	0.034514	0.052317
 30.000	  0.000	 30.000	180.000	0.034466	0.053884
 30.000	  0.000	 25.000	180.000	0.033549	0.051742
 30.000	  0.000	 20.000	180.000	0.033061	0.050221
 30.000	  0.000	 15.000	180.000	0.032399	0.046372
 30.000	  0.000	 10.000	180.000	0.031796	0.042043
 30.000	  0.000	  5.000	180.000	0.031764	0.038769
 30.000	  0.000	  0.000	  0.000	0.031661	0.036052
 30.000	  0.000	  5.000	  0.000	0.031770	0.034643
 30.000	  0.000	 10.000	  0.000	0.032306	0.033670
 30.000	  0.000	 15.000	  0.000	0.032880	0.033074
 30.000	  0.000	 18.000	  0.000	0.033293	0.033069
 30.000	  0.000	 42.000	  0.000	0.034357	0.030850
 30.000	  0.000	 45.000	  0.000	0.033914	0.030562
 30.000	  0.000	 50.000	  0.000	0.033398	0.029802
 30.000	  0.000	 55.000	  0.000	0.033021	0.029127
 30.000	  0.000	 60.000	  0.000	0.032711	0.028332
 30.000	  0.000	 65.000	  0.000	0.032493	0.027667
 30.000	  0.000	 70.000	  0.000	0.032301	0.026697
 30.000	  0.000	 75.000	  0.000	0.031967	0.025391
 50.000	  0.000	 75.000	180.000	0.135870	0.256044
 50.000	  0.000	 70.000	180.000	0.107079	0.201807
 50.000	  0.000	 65.000	180.000	0.086924	0.160813
 50.000	  0.000	 60.000	180.000	0.073044	0.132771
 50.000	  0.000	 55.000	180.000	0.062858	0.111510
 50.000	  0.000	 50.000	180.000	0.056313	0.097824
 50.000	  0.000	 45.000	180.000	0.050145	0.086441
 50.000	  0.000	 40.000	180.000	0.046435	0.079299
 50.000	  0.000	 35.000	180.000	0.041717	0.065213
 50.000	  0.000	 30.000	180.000	0.038285	0.055258
 50.000	  0.000	 25.000	180.000	0.036236	0.048557
 50.000	  0.000	 20.000	180.000	0.034754	0.043821
 50.000	  0.000	 15.000	180.000	0.033794	0.040168
 50.000	  0.000	 10.000	180.000	0.032863	0.037599
 50.000	  0.000	  5.000	180.000	0.032531	0.034867
 50.000	  0.000	  0.000	  0.000	0.032201	0.032798
 50.000	  0.000	  5.000	  0.000	0.032071	0.031377
 50.000	  0.000	 10.000	  0.000	0.032135	0.030434
 50.000	  0.000	 15.000	  0.000	0.032488	0.029982
 50.000	  0.000	 20.000	  0.000	0.032937	0.029549
 50.000	  0.000	 25.000	  0.000	0.033876	0.029603
 50.000	  0.000	 30.000	  0.000	0.034736	0.029821
 50.000	  0.000	 35.000	  0.000	0.036096	0.030625
 50.000	  0.000	 38.000	  0.000	0.036998	0.031106
 50.000	  0.000	 62.000	  0.000	0.041193	0.032677
 50.000	  0.000	 65.000	  0.000	0.040874	0.032442
 50.000	  0.000	 70.000	  0.000	0.040445	0.031341
 50.000	  0.000	 75.000	  0.000	0.039494	0.029585
 70.000	  0.000	 75.000	180.000	0.749177	2.468140
 70.000	  0.000	 70.000	180.000	0.460443	1.390961
 70.000	  0.000	 65.000	180.000	0.318770	0.838324
 70.000	  0.000	 60.000	180.000	0.215275	0.507421
 70.000	  0.000	 55.000	180.000	0.153364	0.320704
 70.000	  0.000	 50.000	180.000	0.115190	0.213380
 70.000	  0.000	 45.000	180.000	0.090420	0.150263
 70.000	  0.000	 40.000	180.000	0.073801	0.111307
 70.000	  0.000	 35.000	180.000	0.062438	0.085820
 70.000	  0.000	 30.000	180.000	0.033382	0.068888
 70.000	  0.000	 25.000	180.000	0.023382	0.057039
 70.000	  0.000	 20.000	180.000	0.017897	0.049089
 70.000	  0.000	 15.000	180.000	0.016510	0.042789
 70.000	  0.000	 10.000	180.000	0.015190	0.038753
 70.000	  0.000	  5.000	180.000	0.014519	0.035160
 70.000	  0.000	  0.000	  0.000	0.013756	0.032353
 70.000	  0.000	  5.000	  0.000	0.013485	0.030615
 70.000	  0.000	 10.000	  0.000	0.013260	0.029245
 70.000	  0.000	 15.000	  0.000	0.013296	0.028620
 70.000	  0.000	 20.000	  0.000	0.013460	0.027951
 70.000	  0.000	 25.000	  0.000	0.013730	0.027982
 70.000	  0.000	 30.000	  0.000	0.014312	0.028113
 70.000	  0.000	 35.000	  0.000	0.015592	0.028874
 70.000	  0.000	 40.000	  0.000	0.016919	0.029871
 70.000	  0.000	 45.000	  0.000	0.018591	0.031702
 70.000	  0.000	 50.000	  0.000	0.021347	0.034435
 70.000	  0.000	 55.000	  0.000	0.025051	0.038760
 70.000	  0.000	 58.000	  0.000	0.029782	0.036442
  0.000	  0.000	 45.000	  0.000	0.030248	0.032267

File: data/raw/blacklab/lazuli_control_samples/Aeroglaze_9924Primer_Z307Black_on_INVAR36/vnir/20260715/a_l1059h.inp.txt
nik	Wed Jul 15 11:14:27 2026
LOFT 3x6" sample INVAR_Aeroglaze_2307_9924
1059.04 nanometers
114
  45.000	   0.000	   0.000	   0.000	0.196932	0.000533	 0.270
  85.000	  10.000	   0.000	 180.000	0.216544	0.000397	 0.183
  80.000	  10.000	   0.000	 180.000	0.216881	0.000424	 0.196
  75.000	  10.000	   0.000	 180.000	0.215836	0.000548	 0.254
  70.000	  10.000	   0.000	 180.000	0.213486	0.000477	 0.223
  65.000	  10.000	   0.000	 180.000	0.213675	0.000693	 0.324
  60.000	  10.000	   0.000	 180.000	0.215588	0.000522	 0.242
  55.000	  10.000	   0.000	 180.000	0.218336	0.000403	 0.185
  50.000	  10.000	   0.000	 180.000	0.223212	0.000595	 0.266
  45.000	  10.000	   0.000	 180.000	0.232074	0.000657	 0.283
  40.000	  10.000	   0.000	 180.000	0.246680	0.000512	 0.207
  35.000	  10.000	   0.000	 180.000	0.264275	0.000313	 0.119
  30.000	  10.000	   0.000	 180.000	0.278003	0.000790	 0.284
  25.000	  10.000	   0.000	 180.000	0.303872	0.000461	 0.152
  20.000	  10.000	   0.000	 180.000	0.329566	0.000689	 0.209
  15.000	  10.000	   0.000	 180.000	0.318601	0.000587	 0.184
  12.000	  10.000	   0.000	 180.000	0.307527	0.000506	 0.165
  12.000	 -10.000	   0.000	   0.000	0.212998	0.000561	 0.263
  15.000	 -10.000	   0.000	   0.000	0.209784	0.000528	 0.252
  20.000	 -10.000	   0.000	   0.000	0.199921	0.000525	 0.262
  25.000	 -10.000	   0.000	   0.000	0.193088	0.000923	 0.478
  30.000	 -10.000	   0.000	   0.000	0.187969	0.000522	 0.278
  35.000	 -10.000	   0.000	   0.000	0.183259	0.000449	 0.245
  40.000	 -10.000	   0.000	   0.000	0.179583	0.000573	 0.319
  45.000	 -10.000	   0.000	   0.000	0.177111	0.000494	 0.279
  50.000	 -10.000	   0.000	   0.000	0.174461	0.000693	 0.397
  55.000	 -10.000	   0.000	   0.000	0.171175	0.000566	 0.331
  60.000	 -10.000	   0.000	   0.000	0.167915	0.000339	 0.202
  65.000	 -10.000	   0.000	   0.000	0.162579	0.000403	 0.248
 105.000	  30.000	   0.000	 180.000	0.369596	0.000601	 0.163
 100.000	  30.000	   0.000	 180.000	0.338982	0.000674	 0.199
  95.000	  30.000	   0.000	 180.000	0.312123	0.000816	 0.261
  90.000	  30.000	   0.000	 180.000	0.291961	0.000948	 0.325
  85.000	  30.000	   0.000	 180.000	0.280738	0.000840	 0.299
  80.000	  30.000	   0.000	 180.000	0.275963	0.001142	 0.414
  75.000	  30.000	   0.000	 180.000	0.275635	0.000291	 0.105
  70.000	  30.000	   0.000	 180.000	0.273374	0.000669	 0.245
  65.000	  30.000	   0.000	 180.000	0.276443	0.000618	 0.223
  60.000	  30.000	   0.000	 180.000	0.284725	0.000834	 0.293
  55.000	  30.000	   0.000	 180.000	0.273408	0.000492	 0.180
  50.000	  30.000	   0.000	 180.000	0.265372	0.000404	 0.152
  45.000	  30.000	   0.000	 180.000	0.245031	0.000547	 0.223
  40.000	  30.000	   0.000	 180.000	0.222159	0.000506	 0.228
  35.000	  30.000	   0.000	 180.000	0.204855	0.000723	 0.353
  30.000	  30.000	   0.000	 180.000	0.190500	0.000698	 0.366
  25.000	  30.000	   0.000	 180.000	0.183053	0.000500	 0.273
  20.000	  30.000	   0.000	 180.000	0.177912	0.000470	 0.264
  15.000	  30.000	   0.000	 180.000	0.174762	0.000255	 0.146
  12.000	  30.000	   0.000	 180.000	0.174737	0.000561	 0.321
  12.000	 -30.000	   0.000	   0.000	0.163010	0.000523	 0.321
  15.000	 -30.000	   0.000	   0.000	0.161489	0.000432	 0.267
  20.000	 -30.000	   0.000	   0.000	0.157476	0.000337	 0.214
  25.000	 -30.000	   0.000	   0.000	0.153906	0.000407	 0.265
  30.000	 -30.000	   0.000	   0.000	0.149707	0.000437	 0.292
  35.000	 -30.000	   0.000	   0.000	0.146193	0.000451	 0.309
  40.000	 -30.000	   0.000	   0.000	0.141068	0.000402	 0.285
  45.000	 -30.000	   0.000	   0.000	0.134169	0.000344	 0.256
 125.000	  50.000	   0.000	 180.000	1.004195	0.001351	 0.135
 120.000	  50.000	   0.000	 180.000	0.791480	0.003312	 0.418
 115.000	  50.000	   0.000	 180.000	0.630703	0.001515	 0.240
 110.000	  50.000	   0.000	 180.000	0.520722	0.000853	 0.164
 105.000	  50.000	   0.000	 180.000	0.437337	0.001294	 0.296
 100.000	  50.000	   0.000	 180.000	0.383660	0.000694	 0.181
  95.000	  50.000	   0.000	 180.000	0.339019	0.000469	 0.138
  90.000	  50.000	   0.000	 180.000	0.311008	0.000807	 0.259
  85.000	  50.000	   0.000	 180.000	0.255764	0.000744	 0.291
  80.000	  50.000	   0.000	 180.000	0.216718	0.000363	 0.168
  75.000	  50.000	   0.000	 180.000	0.190439	0.000777	 0.408
  70.000	  50.000	   0.000	 180.000	0.171864	0.000509	 0.296
  65.000	  50.000	   0.000	 180.000	0.157539	0.000428	 0.272
  60.000	  50.000	   0.000	 180.000	0.147461	0.000523	 0.355
  55.000	  50.000	   0.000	 180.000	0.136746	0.000549	 0.401
  50.000	  50.000	   0.000	 180.000	0.128632	0.000362	 0.281
  45.000	  50.000	   0.000	 180.000	0.123059	0.000476	 0.387
  40.000	  50.000	   0.000	 180.000	0.119362	0.000429	 0.359
  35.000	  50.000	   0.000	 180.000	0.117588	0.000440	 0.374
  30.000	  50.000	   0.000	 180.000	0.115888	0.000494	 0.426
  25.000	  50.000	   0.000	 180.000	0.116101	0.000326	 0.281
  20.000	  50.000	   0.000	 180.000	0.116955	0.000539	 0.461
  15.000	  50.000	   0.000	 180.000	0.120111	0.000317	 0.264
  12.000	  50.000	   0.000	 180.000	0.121997	0.000326	 0.267
  12.000	 -50.000	   0.000	   0.000	0.128158	0.000310	 0.242
  15.000	 -50.000	   0.000	   0.000	0.127236	0.000563	 0.442
  20.000	 -50.000	   0.000	   0.000	0.122918	0.000299	 0.243
  25.000	 -50.000	   0.000	   0.000	0.116033	0.000300	 0.258
 145.000	  70.000	   0.000	 180.000	5.150586	0.008446	 0.164
 140.000	  70.000	   0.000	 180.000	2.902698	0.008900	 0.307
 135.000	  70.000	   0.000	 180.000	1.749439	0.006745	 0.386
 130.000	  70.000	   0.000	 180.000	1.058901	0.003938	 0.372
 125.000	  70.000	   0.000	 180.000	0.669255	0.002683	 0.401
 120.000	  70.000	   0.000	 180.000	0.445287	0.000935	 0.210
 115.000	  70.000	   0.000	 180.000	0.313574	0.000760	 0.242
 110.000	  70.000	   0.000	 180.000	0.232278	0.000416	 0.179
 105.000	  70.000	   0.000	 180.000	0.179091	0.000750	 0.419
 100.000	  70.000	   0.000	 180.000	0.143758	0.000416	 0.289
  95.000	  70.000	   0.000	 180.000	0.119031	0.000347	 0.292
  90.000	  70.000	   0.000	 180.000	0.102440	0.000376	 0.367
  85.000	  70.000	   0.000	 180.000	0.089293	0.000352	 0.394
  80.000	  70.000	   0.000	 180.000	0.080871	0.000357	 0.441
  75.000	  70.000	   0.000	 180.000	0.073373	0.000281	 0.383
  70.000	  70.000	   0.000	 180.000	0.067515	0.000379	 0.561
  65.000	  70.000	   0.000	 180.000	0.063889	0.000330	 0.517
  60.000	  70.000	   0.000	 180.000	0.061030	0.000308	 0.505
  55.000	  70.000	   0.000	 180.000	0.059726	0.000336	 0.563
  50.000	  70.000	   0.000	 180.000	0.058330	0.000215	 0.368
  45.000	  70.000	   0.000	 180.000	0.058394	0.000267	 0.457
  40.000	  70.000	   0.000	 180.000	0.058667	0.000266	 0.454
  35.000	  70.000	   0.000	 180.000	0.060256	0.000224	 0.372
  30.000	  70.000	   0.000	 180.000	0.062336	0.000301	 0.483
  25.000	  70.000	   0.000	 180.000	0.066156	0.000263	 0.397
  20.000	  70.000	   0.000	 180.000	0.071860	0.000241	 0.336
  15.000	  70.000	   0.000	 180.000	0.080886	0.000229	 0.283
  12.000	  70.000	   0.000	 180.000	0.076049	0.000391	 0.514
  45.000	   0.000	   0.000	   0.000	0.196878	0.000460	 0.234
1.0000	1059.04	8.000	10
-0.002121 +- 0.000119 = dark 1
-0.002044 +- 0.000063 = dark 2
 0.000077 = dark 2 - dark 1
11 = filter number

File: data/raw/blacklab/lazuli_control_samples/Aeroglaze_9924Primer_Z307Black_on_INVAR36/vnir/20260715/a_l386h.inp.txt
nik	Wed Jul 15 10:49:48 2026
LOFT 3x6" sample INVAR_Aeroglaze_2307_9924
 385.65 nanometers
114
  45.000	   0.000	   0.000	   0.000	0.164125	0.005225	 3.184
  85.000	  10.000	   0.000	 180.000	0.188346	0.005687	 3.020
  80.000	  10.000	   0.000	 180.000	0.181300	0.005641	 3.112
  75.000	  10.000	   0.000	 180.000	0.175072	0.005511	 3.148
  70.000	  10.000	   0.000	 180.000	0.171275	0.005848	 3.414
  65.000	  10.000	   0.000	 180.000	0.167869	0.005688	 3.388
  60.000	  10.000	   0.000	 180.000	0.165653	0.005583	 3.370
  55.000	  10.000	   0.000	 180.000	0.164734	0.005394	 3.274
  50.000	  10.000	   0.000	 180.000	0.164419	0.005514	 3.353
  45.000	  10.000	   0.000	 180.000	0.164829	0.005304	 3.218
  40.000	  10.000	   0.000	 180.000	0.166149	0.005752	 3.462
  35.000	  10.000	   0.000	 180.000	0.169709	0.005224	 3.078
  30.000	  10.000	   0.000	 180.000	0.172274	0.005532	 3.211
  25.000	  10.000	   0.000	 180.000	0.176443	0.005333	 3.023
  20.000	  10.000	   0.000	 180.000	0.180244	0.005531	 3.069
  15.000	  10.000	   0.000	 180.000	0.181799	0.005349	 2.942
  12.000	  10.000	   0.000	 180.000	0.181940	0.005258	 2.890
  12.000	 -10.000	   0.000	   0.000	0.174459	0.005579	 3.198
  15.000	 -10.000	   0.000	   0.000	0.172208	0.005581	 3.241
  20.000	 -10.000	   0.000	   0.000	0.168832	0.005696	 3.374
  25.000	 -10.000	   0.000	   0.000	0.166383	0.005469	 3.287
  30.000	 -10.000	   0.000	   0.000	0.164400	0.005575	 3.391
  35.000	 -10.000	   0.000	   0.000	0.162900	0.005530	 3.395
  40.000	 -10.000	   0.000	   0.000	0.162255	0.005465	 3.368
  45.000	 -10.000	   0.000	   0.000	0.161628	0.005670	 3.508
  50.000	 -10.000	   0.000	   0.000	0.161450	0.005508	 3.412
  55.000	 -10.000	   0.000	   0.000	0.161872	0.005347	 3.303
  60.000	 -10.000	   0.000	   0.000	0.162703	0.005256	 3.231
  65.000	 -10.000	   0.000	   0.000	0.163503	0.005502	 3.365
 105.000	  30.000	   0.000	 180.000	0.252822	0.005777	 2.285
 100.000	  30.000	   0.000	 180.000	0.225513	0.005891	 2.612
  95.000	  30.000	   0.000	 180.000	0.205210	0.005807	 2.830
  90.000	  30.000	   0.000	 180.000	0.189964	0.005968	 3.142
  85.000	  30.000	   0.000	 180.000	0.179159	0.005769	 3.220
  80.000	  30.000	   0.000	 180.000	0.171050	0.005716	 3.342
  75.000	  30.000	   0.000	 180.000	0.166421	0.005626	 3.380
  70.000	  30.000	   0.000	 180.000	0.162609	0.005171	 3.180
  65.000	  30.000	   0.000	 180.000	0.161078	0.006406	 3.977
  60.000	  30.000	   0.000	 180.000	0.160852	0.005444	 3.384
  55.000	  30.000	   0.000	 180.000	0.156574	0.005215	 3.331
  50.000	  30.000	   0.000	 180.000	0.154298	0.005299	 3.434
  45.000	  30.000	   0.000	 180.000	0.151208	0.005792	 3.831
  40.000	  30.000	   0.000	 180.000	0.148392	0.005660	 3.814
  35.000	  30.000	   0.000	 180.000	0.148243	0.005304	 3.578
  30.000	  30.000	   0.000	 180.000	0.147762	0.005389	 3.647
  25.000	  30.000	   0.000	 180.000	0.148274	0.005607	 3.781
  20.000	  30.000	   0.000	 180.000	0.150774	0.005415	 3.591
  15.000	  30.000	   0.000	 180.000	0.153454	0.005556	 3.621
  12.000	  30.000	   0.000	 180.000	0.155382	0.005429	 3.494
  12.000	 -30.000	   0.000	   0.000	0.160346	0.005348	 3.335
  15.000	 -30.000	   0.000	   0.000	0.158277	0.005816	 3.675
  20.000	 -30.000	   0.000	   0.000	0.155868	0.005467	 3.508
  25.000	 -30.000	   0.000	   0.000	0.154110	0.005212	 3.382
  30.000	 -30.000	   0.000	   0.000	0.152663	0.005913	 3.873
  35.000	 -30.000	   0.000	   0.000	0.151644	0.005367	 3.539
  40.000	 -30.000	   0.000	   0.000	0.150750	0.005604	 3.717
  45.000	 -30.000	   0.000	   0.000	0.149193	0.005324	 3.569
 125.000	  50.000	   0.000	 180.000	0.470653	0.005612	 1.192
 120.000	  50.000	   0.000	 180.000	0.370921	0.006147	 1.657
 115.000	  50.000	   0.000	 180.000	0.301105	0.005414	 1.798
 110.000	  50.000	   0.000	 180.000	0.253024	0.005447	 2.153
 105.000	  50.000	   0.000	 180.000	0.217742	0.005357	 2.460
 100.000	  50.000	   0.000	 180.000	0.195068	0.005379	 2.757
  95.000	  50.000	   0.000	 180.000	0.173702	0.005307	 3.055
  90.000	  50.000	   0.000	 180.000	0.160852	0.005149	 3.201
  85.000	  50.000	   0.000	 180.000	0.144509	0.005232	 3.621
  80.000	  50.000	   0.000	 180.000	0.132618	0.005399	 4.071
  75.000	  50.000	   0.000	 180.000	0.125523	0.005528	 4.404
  70.000	  50.000	   0.000	 180.000	0.120389	0.005223	 4.338
  65.000	  50.000	   0.000	 180.000	0.117063	0.005480	 4.681
  60.000	  50.000	   0.000	 180.000	0.113838	0.005449	 4.786
  55.000	  50.000	   0.000	 180.000	0.112686	0.005921	 5.255
  50.000	  50.000	   0.000	 180.000	0.111545	0.005304	 4.755
  45.000	  50.000	   0.000	 180.000	0.111094	0.005405	 4.865
  40.000	  50.000	   0.000	 180.000	0.111315	0.005374	 4.828
  35.000	  50.000	   0.000	 180.000	0.112538	0.005302	 4.711
  30.000	  50.000	   0.000	 180.000	0.114094	0.005527	 4.844
  25.000	  50.000	   0.000	 180.000	0.117346	0.005424	 4.623
  20.000	  50.000	   0.000	 180.000	0.120324	0.005349	 4.445
  15.000	  50.000	   0.000	 180.000	0.125038	0.005245	 4.195
  12.000	  50.000	   0.000	 180.000	0.128160	0.005578	 4.352
  12.000	 -50.000	   0.000	   0.000	0.142693	0.005238	 3.671
  15.000	 -50.000	   0.000	   0.000	0.141588	0.005530	 3.906
  20.000	 -50.000	   0.000	   0.000	0.140101	0.005258	 3.753
  25.000	 -50.000	   0.000	   0.000	0.136806	0.005672	 4.146
 145.000	  70.000	   0.000	 180.000	1.380852	0.008184	 0.593
 140.000	  70.000	   0.000	 180.000	0.848670	0.006097	 0.718
 135.000	  70.000	   0.000	 180.000	0.587543	0.006314	 1.075
 130.000	  70.000	   0.000	 180.000	0.396785	0.006261	 1.578
 125.000	  70.000	   0.000	 180.000	0.282675	0.006081	 2.151
 120.000	  70.000	   0.000	 180.000	0.212314	0.005488	 2.585
 115.000	  70.000	   0.000	 180.000	0.166658	0.005377	 3.226
 110.000	  70.000	   0.000	 180.000	0.136027	0.005639	 4.145
 105.000	  70.000	   0.000	 180.000	0.115083	0.005277	 4.585
 100.000	  70.000	   0.000	 180.000	0.061528	0.031893	51.835
  95.000	  70.000	   0.000	 180.000	0.043096	0.021020	48.775
  90.000	  70.000	   0.000	 180.000	0.032987	0.005133	15.560
  85.000	  70.000	   0.000	 180.000	0.030430	0.005199	17.085
  80.000	  70.000	   0.000	 180.000	0.027997	0.005301	18.933
  75.000	  70.000	   0.000	 180.000	0.026760	0.005307	19.833
  70.000	  70.000	   0.000	 180.000	0.025354	0.005233	20.639
  65.000	  70.000	   0.000	 180.000	0.024855	0.005354	21.542
  60.000	  70.000	   0.000	 180.000	0.024440	0.005094	20.841
  55.000	  70.000	   0.000	 180.000	0.024507	0.005020	20.483
  50.000	  70.000	   0.000	 180.000	0.024809	0.005080	20.475
  45.000	  70.000	   0.000	 180.000	0.025306	0.005194	20.524
  40.000	  70.000	   0.000	 180.000	0.026379	0.005120	19.408
  35.000	  70.000	   0.000	 180.000	0.028738	0.005314	18.492
  30.000	  70.000	   0.000	 180.000	0.031185	0.005705	18.293
  25.000	  70.000	   0.000	 180.000	0.034267	0.005118	14.937
  20.000	  70.000	   0.000	 180.000	0.039345	0.005149	13.087
  15.000	  70.000	   0.000	 180.000	0.046173	0.005335	11.554
  12.000	  70.000	   0.000	 180.000	0.054893	0.018511	33.723
  45.000	   0.000	   0.000	   0.000	0.163006	0.005686	 3.488
1.0000	 385.65	8.000	11
-0.005998 +- 0.000591 = dark 1
-0.005764 +- 0.008635 = dark 2
 0.000235 = dark 2 - dark 1
7 = filter number
