Repository: ua-loft/bsdf-tools

# bsdf-tools

## About

Tools for processing and converting BSDF/BRDF data, including RT-300S measurement handling and export to optical software formats.

## Repo

- _vendor == contains local (and potentially slightly modified) copies of open-source scripts
- data
  - images
  - processed == formatted files for stray light softwares
  - raw == raw (or nearly-raw) output from RT-300S, Blacklab, or other instruments
  - validation == validation checks of the processed and formatted data
- docs
- processing
  - _legacy
  - converters == scripts to convert files from one stray light software format to another
  - core == scripts to take raw data to a stray light software format (namely, FRED)
  - preprocessing == takes truly raw to nearly-raw (e.g., Blacklab voltages to BRF)
- supplemental == misc. measurements or other, such as surface roughness; not BRDF, but not unrelated
  - blacklab_mount_for_3x6in_samples == CAD for Blacklab sub-mount to support 3"x6" samples
  - csi_surface_roughness == measurements from Zygo NewView 8300
  - reflectance_vs_wavelength == measurements from ASD FieldSpec

## Using the repo

- Upload raw data to ```./data/raw```
- Process raw data into FRED using a script from ```./processing/core```
- Convert FRED file to Zemax using ```./processing/converters/fred_to_zemax.m```
- Convert Zemax file to Speos using ```./processing/converters/zemax_to_speos.py```
- Grab the generated files from ```./data/processed```, and upload to your stray light simulation

---
---
---

# OLD:

## NOTES ON IN-PROGRESS ANISOTROPIC FRED ROUTINE (2026/03/16):

- 'rt300s_to_bsdf_aniso_devFRED_v1.m' produced 'DEBUG_ANISO_aniso.txt', which is IMX455 but only in measured quadrant of 'rot = [0, 90]'
- 'apply_yz_symm_to_aniso_FRED_data.m' applies BOTH yz and xz plane symmetries to 'DEBUG_ANISO_aniso.txt', to produce 'DEBUG_ANISO_aniso_SYMM.txt', which has mirrored data to 'rot = [0, 360)'
- i believe the code is fine, but it is messy

## RT-300S Data Processing Package

Author: Jacob P. Krell (jacobpkrell@arizona.edu)
Version: 1.0
Release Date: 2025/10/07

Contents:
- "AnoBlackNiTEonINVAR.bsdf" == BSDF file for Zemax Non-Sequential (official)
- "AnoBlackNiTEonSteel.bsdf" == BSDF file for Zemax Non-Sequential (official)
- "dummy.bsdf" == dummy BSDF file used by MATLAB scripts
- "IMX455.bsdf" == BSDF file for Zemax Non-Sequential (preliminary)
- "process_RT300S_data_v1o0.m" == MATLAB script to process measurements of sample with isotropic assumption (official, meaning it is believed to be working as expected without bugs)
- "process_RT300S_data_v1o0_anisotropic.m" == MATLAB script to process measurements of sample without isotropic assumption, i.e., anisotropic (preliminary, meaning it still needs some debugging regarding why some quadrants appear to have no BRDF values but overall seems mostly okay)
- "ValidationTest_of_BRDF_via_MagicBlack.bsdf" == BSDF file intended to validate order-of-magnitude of BRDF values converted from measured RT values of MagicBlack sample against known MagicBlack data provided by default in Zemax
- "ValidationTest_of_TIS_via_BrownVinyl.bsdf" == BSDF file intended to validate TIS calculation using known BRDF values of BrownVinyl provided by default in Zemax
- "ZemaxAnisotropicSampleRotationDefinition.png" == image showing x-axis of "IMX455.bsdf", which is how Zemax defines sample rotation
- "references" == folder of previous work (from Max) used and adapted for making this package
    - "BRDF_Machine_Whitepaper.pdf" == whitepaper of empirical tips for using the RT-300S machine beyond the user manual
    - "Figures with Error Bars.py" == figure-generating script
    - "masterBRDFcode.py" == data processing script
    - "Maxim Duque MS Thesis.pdf" == thesis, with Chapter 4 being specifically relevant

File: data/raw/blacklab/lazuli_control_samples/Aeroglaze_9929Primer_Z307Black_on_Al6061T6/vnir/20260706/20260706_Aeroglaze_9929Primer_Z307Black_on_Al6061T6_reference.txt
BRF Values
UA Working NIST reference as ref for LOFT Aeroglaze sample
Measurements taken on Jul 06 2026 by nik
BRF values calculated with F:\data\sorted\data_processing_programs\blacklab_rf_calculator_MATLAB\Black_Lab_BRF_v6.m using 0/45 configuration
NIST BRF values linearly interpolated from F:\data\sorted\data_processing_programs\blacklab_rf_calculator_MATLAB\NIST RF files\RSG_working_NIST_standard\NIST_291181-Revised_24477-1-1_0-45_Extended.txt
src_z	src_a	view_z	view_a	385.65nm	630.79nm	1059.04nm
  0.000	  0.000	 45.000	  0.000	1.017606	1.022141	1.019241
 10.000	  0.000	 75.000	180.000	0.908255	0.909343	0.903772
 10.000	  0.000	 70.000	180.000	0.943173	0.946337	0.942652
 10.000	  0.000	 65.000	180.000	0.969724	0.974242	0.970088
 10.000	  0.000	 60.000	180.000	0.989635	0.992831	0.991125
 10.000	  0.000	 55.000	180.000	1.006194	1.008725	1.008452
 10.000	  0.000	 50.000	180.000	1.018090	1.023642	1.022569
 10.000	  0.000	 45.000	180.000	1.031840	1.033883	1.033730
 10.000	  0.000	 40.000	180.000	1.032093	1.043020	1.044954
 10.000	  0.000	 35.000	180.000	1.037079	1.051436	1.052580
 10.000	  0.000	 30.000	180.000	1.045118	1.057479	1.057618
 10.000	  0.000	 25.000	180.000	1.051486	1.060907	1.065822
 10.000	  0.000	 20.000	180.000	1.054842	1.067323	1.071962
 10.000	  0.000	 15.000	180.000	1.057428	1.069201	1.075559
 10.000	  0.000	 10.000	180.000	1.063888	1.075017	1.077633
 10.000	  0.000	  5.000	180.000	1.072269	1.076084	1.081774
 10.000	  0.000	  2.000	180.000	1.075583	1.079154	1.083169
 10.000	  0.000	 22.000	  0.000	1.058542	1.062233	1.062708
 10.000	  0.000	 25.000	  0.000	1.053744	1.057817	1.059155
 10.000	  0.000	 30.000	  0.000	1.045930	1.047002	1.046873
 10.000	  0.000	 35.000	  0.000	1.034506	1.034631	1.033744
 10.000	  0.000	 40.000	  0.000	1.022084	1.025300	1.022814
 10.000	  0.000	 45.000	  0.000	1.009350	1.011368	1.009653
 10.000	  0.000	 50.000	  0.000	0.993515	0.995595	0.992541
 10.000	  0.000	 55.000	  0.000	0.977761	0.977500	0.972947
 10.000	  0.000	 60.000	  0.000	0.955966	0.955598	0.950838
 10.000	  0.000	 65.000	  0.000	0.930371	0.929605	0.925048
 10.000	  0.000	 70.000	  0.000	0.901313	0.897758	0.892067
 10.000	  0.000	 75.000	  0.000	0.861238	0.856600	0.850753
 30.000	  0.000	 75.000	180.000	0.987938	0.997117	0.994144
 30.000	  0.000	 70.000	180.000	1.014768	1.022454	1.023470
 30.000	  0.000	 65.000	180.000	1.029702	1.040491	1.041604
 30.000	  0.000	 60.000	180.000	1.039782	1.050183	1.053496
 30.000	  0.000	 55.000	180.000	1.048162	1.056500	1.060597
 30.000	  0.000	 50.000	180.000	1.053997	1.061781	1.067138
 30.000	  0.000	 45.000	180.000	1.044449	1.065272	1.070003
 30.000	  0.000	 40.000	180.000	1.045660	1.064206	1.071506
 30.000	  0.000	 35.000	180.000	1.047714	1.062003	1.070800
 30.000	  0.000	 30.000	180.000	1.048275	1.065761	1.068362
 30.000	  0.000	 25.000	180.000	1.049073	1.065596	1.068941
 30.000	  0.000	 20.000	180.000	1.047924	1.063150	1.065829
 30.000	  0.000	 15.000	180.000	1.049667	1.060464	1.063973
 30.000	  0.000	 10.000	180.000	1.055957	1.059353	1.060914
 30.000	  0.000	  5.000	180.000	1.051223	1.056077	1.057260
 30.000	  0.000	  0.000	  0.000	1.050631	1.053990	1.055052
 30.000	  0.000	  5.000	  0.000	1.045932	1.050741	1.051353
 30.000	  0.000	 10.000	  0.000	1.046794	1.048259	1.047046
 30.000	  0.000	 15.000	  0.000	1.044384	1.041106	1.042354
 30.000	  0.000	 18.000	  0.000	1.041969	1.043979	1.042815
 30.000	  0.000	 42.000	  0.000	1.003585	1.002389	0.997552
 30.000	  0.000	 45.000	  0.000	0.996872	0.990033	0.986993
 30.000	  0.000	 50.000	  0.000	0.977234	0.974474	0.968030
 30.000	  0.000	 55.000	  0.000	0.959861	0.954240	0.948402
 30.000	  0.000	 60.000	  0.000	0.939431	0.933301	0.925121
 30.000	  0.000	 65.000	  0.000	0.914661	0.908621	0.900855
 30.000	  0.000	 70.000	  0.000	0.883281	0.876767	0.869946
 30.000	  0.000	 75.000	  0.000	0.838480	0.837411	0.826172
 50.000	  0.000	 75.000	180.000	1.165312	1.202607	1.211955
 50.000	  0.000	 70.000	180.000	1.155125	1.189483	1.203976
 50.000	  0.000	 65.000	180.000	1.138532	1.173389	1.188845
 50.000	  0.000	 60.000	180.000	1.121880	1.155517	1.172106
 50.000	  0.000	 55.000	180.000	1.108506	1.135003	1.153387
 50.000	  0.000	 50.000	180.000	1.094605	1.120402	1.134764
 50.000	  0.000	 45.000	180.000	1.079382	1.098765	1.117958
 50.000	  0.000	 40.000	180.000	1.066310	1.084929	1.098741
 50.000	  0.000	 35.000	180.000	1.055670	1.071085	1.084146
 50.000	  0.000	 30.000	180.000	1.045455	1.059684	1.068914
 50.000	  0.000	 25.000	180.000	1.048075	1.052984	1.057763
 50.000	  0.000	 20.000	180.000	1.038467	1.041780	1.041504
 50.000	  0.000	 15.000	180.000	1.030437	1.032675	1.033848
 50.000	  0.000	 10.000	180.000	1.023835	1.025108	1.023080
 50.000	  0.000	  5.000	180.000	1.018944	1.016817	1.016120
 50.000	  0.000	  0.000	  0.000	1.011967	1.009576	1.007545
 50.000	  0.000	  5.000	  0.000	1.006952	1.002704	1.000181
 50.000	  0.000	 10.000	  0.000	0.999811	0.997440	0.993337
 50.000	  0.000	 15.000	  0.000	0.996884	0.993688	0.987876
 50.000	  0.000	 20.000	  0.000	0.990523	0.987407	0.980217
 50.000	  0.000	 25.000	  0.000	0.987395	0.982881	0.974102
 50.000	  0.000	 30.000	  0.000	0.985807	0.977104	0.971038
 50.000	  0.000	 35.000	  0.000	0.978643	0.973755	0.964292
 50.000	  0.000	 38.000	  0.000	0.980232	0.969992	0.963229
 50.000	  0.000	 62.000	  0.000	0.927422	0.913355	0.901431
 50.000	  0.000	 65.000	  0.000	0.910130	0.899773	0.887245
 50.000	  0.000	 70.000	  0.000	0.887746	0.870886	0.857209
 50.000	  0.000	 75.000	  0.000	0.854844	0.834730	0.818072
 70.000	  0.000	 75.000	180.000	1.882353	1.956024	2.025666
 70.000	  0.000	 70.000	180.000	1.634366	1.690078	1.746987
 70.000	  0.000	 65.000	180.000	1.470677	1.512820	1.566870
 70.000	  0.000	 60.000	180.000	1.349325	1.381314	1.422171
 70.000	  0.000	 55.000	180.000	1.253601	1.279439	1.314539
 70.000	  0.000	 50.000	180.000	1.184014	1.203205	1.226829
 70.000	  0.000	 45.000	180.000	1.118011	1.145698	1.162604
 70.000	  0.000	 40.000	180.000	1.077517	1.098572	1.112222
 70.000	  0.000	 35.000	180.000	1.042903	1.055187	1.071681
 70.000	  0.000	 30.000	180.000	1.014907	1.025198	1.039937
 70.000	  0.000	 25.000	180.000	0.993931	1.005982	1.013763
 70.000	  0.000	 20.000	180.000	0.976596	0.982897	0.989839
 70.000	  0.000	 15.000	180.000	0.958544	0.966058	0.970801
 70.000	  0.000	 10.000	180.000	0.946275	0.951377	0.954177
 70.000	  0.000	  5.000	180.000	0.932671	0.939123	0.938601
 70.000	  0.000	  0.000	  0.000	0.923371	0.927275	0.927720
 70.000	  0.000	  5.000	  0.000	0.916463	0.917401	0.919947
 70.000	  0.000	 10.000	  0.000	0.911232	0.909412	0.909499
 70.000	  0.000	 15.000	  0.000	0.903056	0.903678	0.900985
 70.000	  0.000	 20.000	  0.000	0.897658	0.898561	0.894713
 70.000	  0.000	 25.000	  0.000	0.895989	0.892524	0.890072
 70.000	  0.000	 30.000	  0.000	0.892520	0.890716	0.884980
 70.000	  0.000	 35.000	  0.000	0.893722	0.887216	0.882745
 70.000	  0.000	 40.000	  0.000	0.891617	0.885257	0.877930
 70.000	  0.000	 45.000	  0.000	0.890760	0.883286	0.875502
 70.000	  0.000	 50.000	  0.000	0.893452	0.884469	0.876069
 70.000	  0.000	 55.000	  0.000	0.898154	0.885453	0.877727
 70.000	  0.000	 58.000	  0.000	0.903060	0.886284	0.868237
  0.000	  0.000	 45.000	  0.000	1.006114	1.019710	1.020835

File: data/raw/blacklab/lazuli_control_samples/Aeroglaze_9929Primer_Z307Black_on_Al6061T6/vnir/20260706/a_l1059h.inp.txt
nik	Mon Jul 06 10:05:04 2026
LOFT Aeroglaze sample using circular aperture for DXW
1059.04 nanometers
114
  45.000	   0.000	   0.000	   0.000	0.182709	0.000452	 0.247
  85.000	  10.000	   0.000	 180.000	0.211180	0.000422	 0.200
  80.000	  10.000	   0.000	 180.000	0.211211	0.000534	 0.253
  75.000	  10.000	   0.000	 180.000	0.206996	0.000349	 0.168
  70.000	  10.000	   0.000	 180.000	0.203001	0.000657	 0.324
  65.000	  10.000	   0.000	 180.000	0.199551	0.000593	 0.297
  60.000	  10.000	   0.000	 180.000	0.197187	0.000352	 0.178
  55.000	  10.000	   0.000	 180.000	0.195255	0.000381	 0.195
  50.000	  10.000	   0.000	 180.000	0.193989	0.000356	 0.183
  45.000	  10.000	   0.000	 180.000	0.194971	0.000609	 0.312
  40.000	  10.000	   0.000	 180.000	0.196982	0.000643	 0.327
  35.000	  10.000	   0.000	 180.000	0.196641	0.000431	 0.219
  30.000	  10.000	   0.000	 180.000	0.195164	0.000622	 0.319
  25.000	  10.000	   0.000	 180.000	0.193877	0.000679	 0.350
  20.000	  10.000	   0.000	 180.000	0.194901	0.000806	 0.413
  15.000	  10.000	   0.000	 180.000	0.194105	0.000766	 0.395
  12.000	  10.000	   0.000	 180.000	0.195212	0.000435	 0.223
  12.000	 -10.000	   0.000	   0.000	0.184863	0.000621	 0.336
  15.000	 -10.000	   0.000	   0.000	0.184062	0.000623	 0.339
  20.000	 -10.000	   0.000	   0.000	0.180113	0.000540	 0.300
  25.000	 -10.000	   0.000	   0.000	0.176529	0.000615	 0.349
  30.000	 -10.000	   0.000	   0.000	0.174219	0.000486	 0.279
  35.000	 -10.000	   0.000	   0.000	0.171316	0.000443	 0.259
  40.000	 -10.000	   0.000	   0.000	0.169149	0.000458	 0.270
  45.000	 -10.000	   0.000	   0.000	0.166870	0.000293	 0.176
  50.000	 -10.000	   0.000	   0.000	0.165322	0.000389	 0.236
  55.000	 -10.000	   0.000	   0.000	0.164223	0.000346	 0.211
  60.000	 -10.000	   0.000	   0.000	0.161052	0.000413	 0.256
  65.000	 -10.000	   0.000	   0.000	0.155442	0.000485	 0.312
 105.000	  30.000	   0.000	 180.000	0.365799	0.000775	 0.212
 100.000	  30.000	   0.000	 180.000	0.336431	0.000781	 0.232
  95.000	  30.000	   0.000	 180.000	0.308328	0.001014	 0.329
  90.000	  30.000	   0.000	 180.000	0.282240	0.000492	 0.174
  85.000	  30.000	   0.000	 180.000	0.262685	0.000985	 0.375
  80.000	  30.000	   0.000	 180.000	0.245351	0.000805	 0.328
  75.000	  30.000	   0.000	 180.000	0.228033	0.000611	 0.268
  70.000	  30.000	   0.000	 180.000	0.212527	0.000552	 0.260
  65.000	  30.000	   0.000	 180.000	0.201932	0.000560	 0.277
  60.000	  30.000	   0.000	 180.000	0.191514	0.000558	 0.292
  55.000	  30.000	   0.000	 180.000	0.184391	0.000480	 0.260
  50.000	  30.000	   0.000	 180.000	0.180581	0.000491	 0.272
  45.000	  30.000	   0.000	 180.000	0.175592	0.000541	 0.308
  40.000	  30.000	   0.000	 180.000	0.170287	0.000426	 0.250
  35.000	  30.000	   0.000	 180.000	0.166891	0.000575	 0.345
  30.000	  30.000	   0.000	 180.000	0.162450	0.000301	 0.185
  25.000	  30.000	   0.000	 180.000	0.160111	0.000561	 0.350
  20.000	  30.000	   0.000	 180.000	0.159365	0.000506	 0.317
  15.000	  30.000	   0.000	 180.000	0.157681	0.000388	 0.246
  12.000	  30.000	   0.000	 180.000	0.158440	0.000428	 0.270
  12.000	 -30.000	   0.000	   0.000	0.152293	0.000495	 0.325
  15.000	 -30.000	   0.000	   0.000	0.151027	0.000518	 0.343
  20.000	 -30.000	   0.000	   0.000	0.147322	0.000664	 0.451
  25.000	 -30.000	   0.000	   0.000	0.144006	0.000411	 0.286
  30.000	 -30.000	   0.000	   0.000	0.141303	0.000391	 0.277
  35.000	 -30.000	   0.000	   0.000	0.137436	0.000484	 0.352
  40.000	 -30.000	   0.000	   0.000	0.133136	0.000205	 0.154
  45.000	 -30.000	   0.000	   0.000	0.126442	0.000323	 0.256
 125.000	  50.000	   0.000	 180.000	1.044678	0.001505	 0.144
 120.000	  50.000	   0.000	 180.000	0.838875	0.002570	 0.306
 115.000	  50.000	   0.000	 180.000	0.667880	0.001905	 0.285
 110.000	  50.000	   0.000	 180.000	0.523828	0.001578	 0.301
 105.000	  50.000	   0.000	 180.000	0.413214	0.001463	 0.354
 100.000	  50.000	   0.000	 180.000	0.334255	0.001413	 0.423
  95.000	  50.000	   0.000	 180.000	0.276809	0.000902	 0.326
  90.000	  50.000	   0.000	 180.000	0.234141	0.000501	 0.214
  85.000	  50.000	   0.000	 180.000	0.205230	0.000482	 0.235
  80.000	  50.000	   0.000	 180.000	0.179813	0.000421	 0.234
  75.000	  50.000	   0.000	 180.000	0.162221	0.000494	 0.305
  70.000	  50.000	   0.000	 180.000	0.148503	0.000506	 0.341
  65.000	  50.000	   0.000	 180.000	0.137255	0.000471	 0.343
  60.000	  50.000	   0.000	 180.000	0.128974	0.000423	 0.328
  55.000	  50.000	   0.000	 180.000	0.122734	0.000560	 0.456
  50.000	  50.000	   0.000	 180.000	0.117353	0.000581	 0.495
  45.000	  50.000	   0.000	 180.000	0.113468	0.000406	 0.357
  40.000	  50.000	   0.000	 180.000	0.110596	0.000371	 0.335
  35.000	  50.000	   0.000	 180.000	0.109653	0.000444	 0.405
  30.000	  50.000	   0.000	 180.000	0.107949	0.000312	 0.289
  25.000	  50.000	   0.000	 180.000	0.108232	0.000194	 0.179
  20.000	  50.000	   0.000	 180.000	0.109538	0.000630	 0.575
  15.000	  50.000	   0.000	 180.000	0.111588	0.000453	 0.406
  12.000	  50.000	   0.000	 180.000	0.113908	0.000239	 0.210
  12.000	 -50.000	   0.000	   0.000	0.119376	0.000499	 0.418
  15.000	 -50.000	   0.000	   0.000	0.118193	0.000310	 0.263
  20.000	 -50.000	   0.000	   0.000	0.113332	0.000414	 0.366
  25.000	 -50.000	   0.000	   0.000	0.106848	0.000226	 0.211
 145.000	  70.000	   0.000	 180.000	7.983652	0.021541	 0.270
 140.000	  70.000	   0.000	 180.000	4.332907	0.012831	 0.296
 135.000	  70.000	   0.000	 180.000	2.206464	0.002737	 0.124
 130.000	  70.000	   0.000	 180.000	1.206406	0.002258	 0.187
 125.000	  70.000	   0.000	 180.000	0.716976	0.001296	 0.181
 120.000	  70.000	   0.000	 180.000	0.454725	0.001250	 0.275
 115.000	  70.000	   0.000	 180.000	0.310175	0.000884	 0.285
 110.000	  70.000	   0.000	 180.000	0.224811	0.000961	 0.427
 105.000	  70.000	   0.000	 180.000	0.172298	0.000655	 0.380
 100.000	  70.000	   0.000	 180.000	0.135875	0.000324	 0.239
  95.000	  70.000	   0.000	 180.000	0.111314	0.000447	 0.402
  90.000	  70.000	   0.000	 180.000	0.094499	0.000286	 0.303
  85.000	  70.000	   0.000	 180.000	0.083139	0.000344	 0.413
  80.000	  70.000	   0.000	 180.000	0.074312	0.000314	 0.422
  75.000	  70.000	   0.000	 180.000	0.067732	0.000233	 0.344
  70.000	  70.000	   0.000	 180.000	0.063406	0.000314	 0.496
  65.000	  70.000	   0.000	 180.000	0.059975	0.000279	 0.466
  60.000	  70.000	   0.000	 180.000	0.057269	0.000202	 0.354
  55.000	  70.000	   0.000	 180.000	0.055577	0.000302	 0.543
  50.000	  70.000	   0.000	 180.000	0.054425	0.000237	 0.436
  45.000	  70.000	   0.000	 180.000	0.054297	0.000239	 0.441
  40.000	  70.000	   0.000	 180.000	0.054367	0.000248	 0.456
  35.000	  70.000	   0.000	 180.000	0.055767	0.000257	 0.462
  30.000	  70.000	   0.000	 180.000	0.057696	0.000212	 0.368
  25.000	  70.000	   0.000	 180.000	0.061023	0.000261	 0.428
  20.000	  70.000	   0.000	 180.000	0.065988	0.000303	 0.458
  15.000	  70.000	   0.000	 180.000	0.074604	0.000292	 0.391
  12.000	  70.000	   0.000	 180.000	0.070259	0.000309	 0.439
  45.000	   0.000	   0.000	   0.000	0.183366	0.000719	 0.392
1.0000	1059.04	8.000	10
-0.001779 +- 0.000098 = dark 1
-0.001804 +- 0.000058 = dark 2
-0.000025 = dark 2 - dark 1
11 = filter number

File: data/raw/blacklab/lazuli_control_samples/Aeroglaze_9929Primer_Z307Black_on_Al6061T6/vnir/20260706/a_l386h.inp.txt
nik	Mon Jul 06 09:40:22 2026
LOFT Aeroglaze sample using circular aperture for DXW
 385.65 nanometers
114
  45.000	   0.000	   0.000	   0.000	0.156979	0.009364	 5.965
  85.000	  10.000	   0.000	 180.000	0.179545	0.010085	 5.617
  80.000	  10.000	   0.000	 180.000	0.173470	0.009785	 5.641
  75.000	  10.000	   0.000	 180.000	0.168211	0.009239	 5.492
  70.000	  10.000	   0.000	 180.000	0.163432	0.009807	 6.001
  65.000	  10.000	   0.000	 180.000	0.160332	0.009766	 6.091
  60.000	  10.000	   0.000	 180.000	0.157935	0.009358	 5.925
  55.000	  10.000	   0.000	 180.000	0.156231	0.009909	 6.343
  50.000	  10.000	   0.000	 180.000	0.155397	0.009773	 6.289
  45.000	  10.000	   0.000	 180.000	0.155177	0.009562	 6.162
  40.000	  10.000	   0.000	 180.000	0.156071	0.009316	 5.969
  35.000	  10.000	   0.000	 180.000	0.156364	0.009807	 6.272
  30.000	  10.000	   0.000	 180.000	0.157201	0.009743	 6.198
  25.000	  10.000	   0.000	 180.000	0.158724	0.009498	 5.984
  20.000	  10.000	   0.000	 180.000	0.160251	0.009767	 6.095
  15.000	  10.000	   0.000	 180.000	0.163464	0.009486	 5.803
  12.000	  10.000	   0.000	 180.000	0.165805	0.009409	 5.675
  12.000	 -10.000	   0.000	   0.000	0.166129	0.009880	 5.947
  15.000	 -10.000	   0.000	   0.000	0.164392	0.009631	 5.859
  20.000	 -10.000	   0.000	   0.000	0.161637	0.009549	 5.908
  25.000	 -10.000	   0.000	   0.000	0.159363	0.009789	 6.143
  30.000	 -10.000	   0.000	   0.000	0.157541	0.009781	 6.209
  35.000	 -10.000	   0.000	   0.000	0.157277	0.009414	 5.986
  40.000	 -10.000	   0.000	   0.000	0.155982	0.009704	 6.221
  45.000	 -10.000	   0.000	   0.000	0.155485	0.009883	 6.356
  50.000	 -10.000	   0.000	   0.000	0.155360	0.009427	 6.068
  55.000	 -10.000	   0.000	   0.000	0.155976	0.009455	 6.062
  60.000	 -10.000	   0.000	   0.000	0.156699	0.009714	 6.199
  65.000	 -10.000	   0.000	   0.000	0.156528	0.009700	 6.197
 105.000	  30.000	   0.000	 180.000	0.245192	0.009683	 3.949
 100.000	  30.000	   0.000	 180.000	0.219253	0.009422	 4.297
  95.000	  30.000	   0.000	 180.000	0.198641	0.009868	 4.968
  90.000	  30.000	   0.000	 180.000	0.182529	0.009239	 5.062
  85.000	  30.000	   0.000	 180.000	0.170656	0.009740	 5.707
  80.000	  30.000	   0.000	 180.000	0.161885	0.009593	 5.926
  75.000	  30.000	   0.000	 180.000	0.155231	0.009492	 6.114
  70.000	  30.000	   0.000	 180.000	0.149119	0.009343	 6.265
  65.000	  30.000	   0.000	 180.000	0.145772	0.009754	 6.691
  60.000	  30.000	   0.000	 180.000	0.143579	0.009804	 6.828
  55.000	  30.000	   0.000	 180.000	0.140950	0.009800	 6.953
  50.000	  30.000	   0.000	 180.000	0.140466	0.009449	 6.727
  45.000	  30.000	   0.000	 180.000	0.139946	0.009666	 6.907
  40.000	  30.000	   0.000	 180.000	0.139809	0.009576	 6.849
  35.000	  30.000	   0.000	 180.000	0.140382	0.009922	 7.068
  30.000	  30.000	   0.000	 180.000	0.141005	0.009983	 7.080
  25.000	  30.000	   0.000	 180.000	0.142005	0.009479	 6.675
  20.000	  30.000	   0.000	 180.000	0.144891	0.009732	 6.717
  15.000	  30.000	   0.000	 180.000	0.147536	0.009434	 6.395
  12.000	  30.000	   0.000	 180.000	0.150398	0.009555	 6.353
  12.000	 -30.000	   0.000	   0.000	0.155095	0.009552	 6.159
  15.000	 -30.000	   0.000	   0.000	0.153155	0.009679	 6.320
  20.000	 -30.000	   0.000	   0.000	0.151536	0.009541	 6.296
  25.000	 -30.000	   0.000	   0.000	0.149932	0.009380	 6.256
  30.000	 -30.000	   0.000	   0.000	0.148610	0.009881	 6.649
  35.000	 -30.000	   0.000	   0.000	0.146911	0.009362	 6.372
  40.000	 -30.000	   0.000	   0.000	0.144997	0.009777	 6.743
  45.000	 -30.000	   0.000	   0.000	0.142985	0.009607	 6.719
 125.000	  50.000	   0.000	 180.000	0.469644	0.010035	 2.137
 120.000	  50.000	   0.000	 180.000	0.365740	0.010002	 2.735
 115.000	  50.000	   0.000	 180.000	0.292341	0.009724	 3.326
 110.000	  50.000	   0.000	 180.000	0.240867	0.009753	 4.049
 105.000	  50.000	   0.000	 180.000	0.204303	0.010207	 4.996
 100.000	  50.000	   0.000	 180.000	0.177452	0.009499	 5.353
  95.000	  50.000	   0.000	 180.000	0.158274	0.009718	 6.140
  90.000	  50.000	   0.000	 180.000	0.144886	0.009570	 6.605
  85.000	  50.000	   0.000	 180.000	0.134060	0.009711	 7.244
  80.000	  50.000	   0.000	 180.000	0.125658	0.009878	 7.861
  75.000	  50.000	   0.000	 180.000	0.120130	0.009919	 8.257
  70.000	  50.000	   0.000	 180.000	0.115668	0.009841	 8.508
  65.000	  50.000	   0.000	 180.000	0.113144	0.009657	 8.535
  60.000	  50.000	   0.000	 180.000	0.110570	0.009731	 8.800
  55.000	  50.000	   0.000	 180.000	0.109428	0.009786	 8.943
  50.000	  50.000	   0.000	 180.000	0.108754	0.009331	 8.580
  45.000	  50.000	   0.000	 180.000	0.094011	0.039911	42.454
  40.000	  50.000	   0.000	 180.000	0.109115	0.010030	 9.192
  35.000	  50.000	   0.000	 180.000	0.110580	0.009859	 8.916
  30.000	  50.000	   0.000	 180.000	0.112152	0.009544	 8.510
  25.000	  50.000	   0.000	 180.000	0.114777	0.009704	 8.454
  20.000	  50.000	   0.000	 180.000	0.117902	0.009696	 8.223
  15.000	  50.000	   0.000	 180.000	0.121630	0.009389	 7.719
  12.000	  50.000	   0.000	 180.000	0.125158	0.009617	 7.684
  12.000	 -50.000	   0.000	   0.000	0.139045	0.009449	 6.796
  15.000	 -50.000	   0.000	   0.000	0.138049	0.009628	 6.974
  20.000	 -50.000	   0.000	   0.000	0.135396	0.009116	 6.733
  25.000	 -50.000	   0.000	   0.000	0.131936	0.009518	 7.214
 145.000	  70.000	   0.000	 180.000	1.567287	0.012687	 0.810
 140.000	  70.000	   0.000	 180.000	0.917335	0.011618	 1.267
 135.000	  70.000	   0.000	 180.000	0.576889	0.010737	 1.861
 130.000	  70.000	   0.000	 180.000	0.387346	0.009797	 2.529
 125.000	  70.000	   0.000	 180.000	0.275949	0.009861	 3.573
 120.000	  70.000	   0.000	 180.000	0.206073	0.010051	 4.878
 115.000	  70.000	   0.000	 180.000	0.161971	0.009312	 5.749
 110.000	  70.000	   0.000	 180.000	0.133766	0.010129	 7.572
 105.000	  70.000	   0.000	 180.000	0.112997	0.009563	 8.463
 100.000	  70.000	   0.000	 180.000	0.044171	0.038294	86.694
  95.000	  70.000	   0.000	 180.000	0.026232	0.009291	35.417
  90.000	  70.000	   0.000	 180.000	0.035459	0.033784	95.275
  85.000	  70.000	   0.000	 180.000	0.021369	0.009428	44.119
  80.000	  70.000	   0.000	 180.000	0.030886	0.032367	104.798
  75.000	  70.000	   0.000	 180.000	0.018615	0.009368	50.324
  70.000	  70.000	   0.000	 180.000	0.018336	0.009343	50.956
  65.000	  70.000	   0.000	 180.000	0.032874	0.033275	101.218
  60.000	  70.000	   0.000	 180.000	0.022463	0.024727	110.080
  55.000	  70.000	   0.000	 180.000	0.022659	0.025166	111.065
  50.000	  70.000	   0.000	 180.000	0.028252	0.030389	107.567
  45.000	  70.000	   0.000	 180.000	0.023354	0.025514	109.252
  40.000	  70.000	   0.000	 180.000	0.019192	0.009368	48.814
  35.000	  70.000	   0.000	 180.000	0.030515	0.031017	101.646
  30.000	  70.000	   0.000	 180.000	0.031947	0.031164	97.550
  25.000	  70.000	   0.000	 180.000	0.034394	0.031803	92.468
  20.000	  70.000	   0.000	 180.000	0.037748	0.032901	87.159
  15.000	  70.000	   0.000	 180.000	0.036324	0.027479	75.651
  12.000	  70.000	   0.000	 180.000	0.044757	0.034267	76.562
  45.000	   0.000	   0.000	   0.000	0.159289	0.009700	 6.090
1.0000	 385.65	8.000	11
 0.000228 +- 0.010110 = dark 1
 0.002029 +- 0.007504 = dark 2
 0.001801 = dark 2 - dark 1
7 = filter number

File: data/raw/blacklab/lazuli_control_samples/Aeroglaze_9929Primer_Z307Black_on_Al6061T6/vnir/20260706/a_l631h.inp.txt
nik	Mon Jul 06 09:15:52 2026
LOFT Aeroglaze sample using circular aperture for DXW
 630.79 nanometers
114
  45.000	   0.000	   0.000	   0.000	0.237849	0.000375	 0.158
  85.000	  10.000	   0.000	 180.000	0.287870	0.000346	 0.120
  80.000	  10.000	   0.000	 180.000	0.278504	0.000397	 0.143
  75.000	  10.000	   0.000	 180.000	0.268190	0.000379	 0.141
  70.000	  10.000	   0.000	 180.000	0.259360	0.000393	 0.152
  65.000	  10.000	   0.000	 180.000	0.251839	0.000481	 0.191
  60.000	  10.000	   0.000	 180.000	0.247169	0.000386	 0.156
  55.000	  10.000	   0.000	 180.000	0.243162	0.000311	 0.128
  50.000	  10.000	   0.000	 180.000	0.239472	0.000671	 0.280
  45.000	  10.000	   0.000	 180.000	0.237819	0.000236	 0.099
  40.000	  10.000	   0.000	 180.000	0.238286	0.000412	 0.173
  35.000	  10.000	   0.000	 180.000	0.239604	0.000382	 0.160
  30.000	  10.000	   0.000	 180.000	0.239062	0.000358	 0.150
  25.000	  10.000	   0.000	 180.000	0.240310	0.000332	 0.138
  20.000	  10.000	   0.000	 180.000	0.243352	0.000424	 0.174
  15.000	  10.000	   0.000	 180.000	0.246051	0.000373	 0.152
  12.000	  10.000	   0.000	 180.000	0.249257	0.000374	 0.150
  12.000	 -10.000	   0.000	   0.000	0.247677	0.000568	 0.229
  15.000	 -10.000	   0.000	   0.000	0.245187	0.000548	 0.224
  20.000	 -10.000	   0.000	   0.000	0.240110	0.000476	 0.198
  25.000	 -10.000	   0.000	   0.000	0.236609	0.000429	 0.181
  30.000	 -10.000	   0.000	   0.000	0.234355	0.000694	 0.296
  35.000	 -10.000	   0.000	   0.000	0.232545	0.000447	 0.192
  40.000	 -10.000	   0.000	   0.000	0.231263	0.000589	 0.255
  45.000	 -10.000	   0.000	   0.000	0.230886	0.000389	 0.169
  50.000	 -10.000	   0.000	   0.000	0.230958	0.000374	 0.162
  55.000	 -10.000	   0.000	   0.000	0.231053	0.000452	 0.196
  60.000	 -10.000	   0.000	   0.000	0.230791	0.000440	 0.191
  65.000	 -10.000	   0.000	   0.000	0.229576	0.000447	 0.195
 105.000	  30.000	   0.000	 180.000	0.447271	0.000552	 0.124
 100.000	  30.000	   0.000	 180.000	0.395971	0.000302	 0.076
  95.000	  30.000	   0.000	 180.000	0.353169	0.000372	 0.105
  90.000	  30.000	   0.000	 180.000	0.318241	0.000589	 0.185
  85.000	  30.000	   0.000	 180.000	0.291985	0.000820	 0.281
  80.000	  30.000	   0.000	 180.000	0.271362	0.000500	 0.184
  75.000	  30.000	   0.000	 180.000	0.255460	0.000291	 0.114
  70.000	  30.000	   0.000	 180.000	0.242309	0.000259	 0.107
  65.000	  30.000	   0.000	 180.000	0.231502	0.000421	 0.182
  60.000	  30.000	   0.000	 180.000	0.223646	0.000405	 0.181
  55.000	  30.000	   0.000	 180.000	0.218967	0.000501	 0.229
  50.000	  30.000	   0.000	 180.000	0.214329	0.000454	 0.212
  45.000	  30.000	   0.000	 180.000	0.211632	0.000502	 0.237
  40.000	  30.000	   0.000	 180.000	0.209523	0.000386	 0.184
  35.000	  30.000	   0.000	 180.000	0.207930	0.000454	 0.218
  30.000	  30.000	   0.000	 180.000	0.208191	0.000358	 0.172
  25.000	  30.000	   0.000	 180.000	0.209343	0.000353	 0.168
  20.000	  30.000	   0.000	 180.000	0.211502	0.000567	 0.268
  15.000	  30.000	   0.000	 180.000	0.214467	0.000672	 0.313
  12.000	  30.000	   0.000	 180.000	0.217808	0.000255	 0.117
  12.000	 -30.000	   0.000	   0.000	0.221435	0.000354	 0.160
  15.000	 -30.000	   0.000	   0.000	0.218867	0.000778	 0.356
  20.000	 -30.000	   0.000	   0.000	0.214727	0.000490	 0.228
  25.000	 -30.000	   0.000	   0.000	0.212080	0.000534	 0.252
  30.000	 -30.000	   0.000	   0.000	0.208773	0.000443	 0.212
  35.000	 -30.000	   0.000	   0.000	0.206169	0.000451	 0.219
  40.000	 -30.000	   0.000	   0.000	0.202750	0.000396	 0.195
  45.000	 -30.000	   0.000	   0.000	0.197765	0.000389	 0.196
 125.000	  50.000	   0.000	 180.000	1.040521	0.001494	 0.144
 120.000	  50.000	   0.000	 180.000	0.795245	0.001434	 0.180
 115.000	  50.000	   0.000	 180.000	0.615037	0.000886	 0.144
 110.000	  50.000	   0.000	 180.000	0.486242	0.000559	 0.115
 105.000	  50.000	   0.000	 180.000	0.393526	0.000631	 0.160
 100.000	  50.000	   0.000	 180.000	0.329051	0.000832	 0.253
  95.000	  50.000	   0.000	 180.000	0.282463	0.000740	 0.262
  90.000	  50.000	   0.000	 180.000	0.247041	0.000656	 0.265
  85.000	  50.000	   0.000	 180.000	0.221614	0.000366	 0.165
  80.000	  50.000	   0.000	 180.000	0.201382	0.000324	 0.161
  75.000	  50.000	   0.000	 180.000	0.185981	0.000238	 0.128
  70.000	  50.000	   0.000	 180.000	0.175817	0.000771	 0.439
  65.000	  50.000	   0.000	 180.000	0.167922	0.000625	 0.372
  60.000	  50.000	   0.000	 180.000	0.161874	0.000556	 0.343
  55.000	  50.000	   0.000	 180.000	0.156947	0.000444	 0.283
  50.000	  50.000	   0.000	 180.000	0.153735	0.000261	 0.170
  45.000	  50.000	   0.000	 180.000	0.152420	0.000464	 0.305
  40.000	  50.000	   0.000	 180.000	0.151272	0.000300	 0.199
  35.000	  50.000	   0.000	 180.000	0.151682	0.000531	 0.350
  30.000	  50.000	   0.000	 180.000	0.153342	0.000228	 0.149
  25.000	  50.000	   0.000	 180.000	0.155844	0.000399	 0.256
  20.000	  50.000	   0.000	 180.000	0.160051	0.000440	 0.275
  15.000	  50.000	   0.000	 180.000	0.165868	0.000316	 0.191
  12.000	  50.000	   0.000	 180.000	0.170429	0.000410	 0.240
  12.000	 -50.000	   0.000	   0.000	0.187062	0.000231	 0.123
  15.000	 -50.000	   0.000	   0.000	0.184629	0.000606	 0.328
  20.000	 -50.000	   0.000	   0.000	0.179902	0.000401	 0.223
  25.000	 -50.000	   0.000	   0.000	0.173632	0.000413	 0.238
 145.000	  70.000	   0.000	 180.000	4.551370	0.009248	 0.203
 140.000	  70.000	   0.000	 180.000	2.529767	0.004546	 0.180
 135.000	  70.000	   0.000	 180.000	1.480709	0.004235	 0.286
 130.000	  70.000	   0.000	 180.000	0.927846	0.001944	 0.210
 125.000	  70.000	   0.000	 180.000	0.615392	0.001610	 0.262
 120.000	  70.000	   0.000	 180.000	0.426983	0.000953	 0.223
 115.000	  70.000	   0.000	 180.000	0.314426	0.001106	 0.352
 110.000	  70.000	   0.000	 180.000	0.240948	0.001082	 0.449
 105.000	  70.000	   0.000	 180.000	0.191731	0.000444	 0.232
 100.000	  70.000	   0.000	 180.000	0.158799	0.000380	 0.239
  95.000	  70.000	   0.000	 180.000	0.135349	0.000395	 0.292
  90.000	  70.000	   0.000	 180.000	0.118515	0.000476	 0.401
  85.000	  70.000	   0.000	 180.000	0.106391	0.000456	 0.428
  80.000	  70.000	   0.000	 180.000	0.098078	0.000358	 0.365
  75.000	  70.000	   0.000	 180.000	0.091121	0.000268	 0.294
  70.000	  70.000	   0.000	 180.000	0.086686	0.000352	 0.406
  65.000	  70.000	   0.000	 180.000	0.083649	0.000335	 0.400
  60.000	  70.000	   0.000	 180.000	0.081389	0.000332	 0.408
  55.000	  70.000	   0.000	 180.000	0.080237	0.000269	 0.335
  50.000	  70.000	   0.000	 180.000	0.079841	0.000301	 0.377
  45.000	  70.000	   0.000	 180.000	0.080129	0.000358	 0.447
  40.000	  70.000	   0.000	 180.000	0.081057	0.000429	 0.529
  35.000	  70.000	   0.000	 180.000	0.083595	0.000317	 0.380
  30.000	  70.000	   0.000	 180.000	0.086781	0.000197	 0.227
  25.000	  70.000	   0.000	 180.000	0.091470	0.000320	 0.349
  20.000	  70.000	   0.000	 180.000	0.097916	0.000332	 0.339
  15.000	  70.000	   0.000	 180.000	0.107107	0.000335	 0.313
  12.000	  70.000	   0.000	 180.000	0.112015	0.000610	 0.544
  45.000	   0.000	   0.000	   0.000	0.239417	0.000605	 0.253
1.0000	 630.79	8.000	10
-0.001849 +- 0.000133 = dark 1
-0.001760 +- 0.000069 = dark 2
 0.000089 = dark 2 - dark 1
4 = filter number
