Repository: ua-loft/bsdf-tools

# bsdf-tools

## About

Tools for processing and converting BSDF/BRDF data, including RT-300S measurement handling and export to optical software formats.

## Repo

- _vendor == contains local (and potentially slightly modified) copies of open-source scripts
- data
  - images
  - processed == formatted files for stray light softwares
  - raw == raw (or nearly-raw) output from RT-300S, Blacklab, or other instruments
  - validation == validation checks of the processed and formatted data
- docs
- processing
  - _legacy
  - converters == scripts to convert files from one stray light software format to another
  - core == scripts to take raw data to a stray light software format (namely, FRED)
  - preprocessing == takes truly raw to nearly-raw (e.g., Blacklab voltages to BRF)
- supplemental == misc. measurements or other, such as surface roughness; not BRDF, but not unrelated
  - blacklab_mount_for_3x6in_samples == CAD for Blacklab sub-mount to support 3"x6" samples
  - csi_surface_roughness == measurements from Zygo NewView 8300
  - reflectance_vs_wavelength == measurements from ASD FieldSpec

## Using the repo

- Upload raw data to ```./data/raw```
- Process raw data into FRED using a script from ```./processing/core```
- Convert FRED file to Zemax using ```./processing/converters/fred_to_zemax.m```
- Convert Zemax file to Speos using ```./processing/converters/zemax_to_speos.py```
- Grab the generated files from ```./data/processed```, and upload to your stray light simulation

---
---
---

# OLD:

## NOTES ON IN-PROGRESS ANISOTROPIC FRED ROUTINE (2026/03/16):

- 'rt300s_to_bsdf_aniso_devFRED_v1.m' produced 'DEBUG_ANISO_aniso.txt', which is IMX455 but only in measured quadrant of 'rot = [0, 90]'
- 'apply_yz_symm_to_aniso_FRED_data.m' applies BOTH yz and xz plane symmetries to 'DEBUG_ANISO_aniso.txt', to produce 'DEBUG_ANISO_aniso_SYMM.txt', which has mirrored data to 'rot = [0, 360)'
- i believe the code is fine, but it is messy

## RT-300S Data Processing Package

Author: Jacob P. Krell (jacobpkrell@arizona.edu)
Version: 1.0
Release Date: 2025/10/07

Contents:
- "AnoBlackNiTEonINVAR.bsdf" == BSDF file for Zemax Non-Sequential (official)
- "AnoBlackNiTEonSteel.bsdf" == BSDF file for Zemax Non-Sequential (official)
- "dummy.bsdf" == dummy BSDF file used by MATLAB scripts
- "IMX455.bsdf" == BSDF file for Zemax Non-Sequential (preliminary)
- "process_RT300S_data_v1o0.m" == MATLAB script to process measurements of sample with isotropic assumption (official, meaning it is believed to be working as expected without bugs)
- "process_RT300S_data_v1o0_anisotropic.m" == MATLAB script to process measurements of sample without isotropic assumption, i.e., anisotropic (preliminary, meaning it still needs some debugging regarding why some quadrants appear to have no BRDF values but overall seems mostly okay)
- "ValidationTest_of_BRDF_via_MagicBlack.bsdf" == BSDF file intended to validate order-of-magnitude of BRDF values converted from measured RT values of MagicBlack sample against known MagicBlack data provided by default in Zemax
- "ValidationTest_of_TIS_via_BrownVinyl.bsdf" == BSDF file intended to validate TIS calculation using known BRDF values of BrownVinyl provided by default in Zemax
- "ZemaxAnisotropicSampleRotationDefinition.png" == image showing x-axis of "IMX455.bsdf", which is how Zemax defines sample rotation
- "references" == folder of previous work (from Max) used and adapted for making this package
    - "BRDF_Machine_Whitepaper.pdf" == whitepaper of empirical tips for using the RT-300S machine beyond the user manual
    - "Figures with Error Bars.py" == figure-generating script
    - "masterBRDFcode.py" == data processing script
    - "Maxim Duque MS Thesis.pdf" == thesis, with Chapter 4 being specifically relevant

File: data/raw/blacklab/lazuli_control_samples/AnoBlateNiTE_on_INVAR36_12x12in/vnir/20260706/20260706_AnoBlateNiTE_on_INVAR36_12x12in_reference.txt
BRF Values
UA 10" NIST Working Reference Spectralon as ref for LOFT Invar Anoplate Nite
Measurements taken on Jul 06 2026 by nik
BRF values calculated with F:\data\sorted\data_processing_programs\blacklab_rf_calculator_MATLAB\Black_Lab_BRF_v6.m using 0/45 configuration
NIST BRF values linearly interpolated from F:\data\sorted\data_processing_programs\blacklab_rf_calculator_MATLAB\NIST RF files\RSG_working_NIST_standard\NIST_291181-Revised_24477-1-1_0-45_Extended.txt
src_z	src_a	view_z	view_a	385.65nm	1059.04nm
  0.000	  0.000	 45.000	  0.000	1.011593	1.021364
 10.000	  0.000	 75.000	180.000	0.903462	0.905365
 10.000	  0.000	 70.000	180.000	0.937239	0.943905
 10.000	  0.000	 65.000	180.000	0.963694	0.969637
 10.000	  0.000	 60.000	180.000	0.983294	0.991796
 10.000	  0.000	 55.000	180.000	0.997757	1.009277
 10.000	  0.000	 50.000	180.000	1.010800	1.023369
 10.000	  0.000	 45.000	180.000	1.023680	1.035208
 10.000	  0.000	 40.000	180.000	1.031701	1.043135
 10.000	  0.000	 35.000	180.000	1.039964	1.053380
 10.000	  0.000	 30.000	180.000	1.044868	1.060427
 10.000	  0.000	 25.000	180.000	1.051745	1.069288
 10.000	  0.000	 20.000	180.000	1.053323	1.071489
 10.000	  0.000	 15.000	180.000	1.061046	1.076876
 10.000	  0.000	 10.000	180.000	1.063463	1.080328
 10.000	  0.000	  5.000	180.000	1.064731	1.083324
 10.000	  0.000	  2.000	180.000	1.066392	1.084909
 10.000	  0.000	 22.000	  0.000	1.053528	1.063402
 10.000	  0.000	 25.000	  0.000	1.048914	1.061058
 10.000	  0.000	 30.000	  0.000	1.035024	1.048342
 10.000	  0.000	 35.000	  0.000	1.028845	1.035810
 10.000	  0.000	 40.000	  0.000	1.017762	1.022806
 10.000	  0.000	 45.000	  0.000	1.003632	1.008422
 10.000	  0.000	 50.000	  0.000	0.988525	0.990670
 10.000	  0.000	 55.000	  0.000	0.972238	0.973370
 10.000	  0.000	 60.000	  0.000	0.948671	0.952995
 10.000	  0.000	 65.000	  0.000	0.926406	0.923124
 10.000	  0.000	 70.000	  0.000	0.894058	0.893544
 10.000	  0.000	 75.000	  0.000	0.856764	0.850099
 30.000	  0.000	 75.000	180.000	0.981882	0.995347
 30.000	  0.000	 70.000	180.000	1.006975	1.023996
 30.000	  0.000	 65.000	180.000	1.024169	1.040852
 30.000	  0.000	 60.000	180.000	1.034944	1.054964
 30.000	  0.000	 55.000	180.000	1.041518	1.061543
 30.000	  0.000	 50.000	180.000	1.046919	1.067661
 30.000	  0.000	 45.000	180.000	1.049582	1.071112
 30.000	  0.000	 40.000	180.000	1.051642	1.070499
 30.000	  0.000	 35.000	180.000	1.052226	1.070890
 30.000	  0.000	 30.000	180.000	1.050544	1.071697
 30.000	  0.000	 25.000	180.000	1.052943	1.068240
 30.000	  0.000	 20.000	180.000	1.053492	1.067341
 30.000	  0.000	 15.000	180.000	1.049722	1.063215
 30.000	  0.000	 10.000	180.000	1.046419	1.059633
 30.000	  0.000	  5.000	180.000	1.046168	1.058686
 30.000	  0.000	  0.000	  0.000	1.045365	1.051649
 30.000	  0.000	  5.000	  0.000	1.043712	1.051157
 30.000	  0.000	 10.000	  0.000	1.040204	1.047320
 30.000	  0.000	 15.000	  0.000	1.037367	1.043810
 30.000	  0.000	 18.000	  0.000	1.034360	1.042340
 30.000	  0.000	 42.000	  0.000	0.998445	0.996339
 30.000	  0.000	 45.000	  0.000	0.989375	0.988573
 30.000	  0.000	 50.000	  0.000	0.971851	0.968332
 30.000	  0.000	 55.000	  0.000	0.952739	0.948725
 30.000	  0.000	 60.000	  0.000	0.936125	0.928002
 30.000	  0.000	 65.000	  0.000	0.908575	0.900165
 30.000	  0.000	 70.000	  0.000	0.878808	0.868338
 30.000	  0.000	 75.000	  0.000	0.841027	0.827002
 50.000	  0.000	 75.000	180.000	1.173870	1.212545
 50.000	  0.000	 70.000	180.000	1.158797	1.204535
 50.000	  0.000	 65.000	180.000	1.144491	1.187227
 50.000	  0.000	 60.000	180.000	1.129974	1.169375
 50.000	  0.000	 55.000	180.000	1.112330	1.151562
 50.000	  0.000	 50.000	180.000	1.098619	1.131706
 50.000	  0.000	 45.000	180.000	1.085103	1.115913
 50.000	  0.000	 40.000	180.000	1.070901	1.100486
 50.000	  0.000	 35.000	180.000	1.060154	1.085363
 50.000	  0.000	 30.000	180.000	1.048624	1.070261
 50.000	  0.000	 25.000	180.000	1.038571	1.055992
 50.000	  0.000	 20.000	180.000	1.031617	1.045190
 50.000	  0.000	 15.000	180.000	1.021450	1.036130
 50.000	  0.000	 10.000	180.000	1.016491	1.023699
 50.000	  0.000	  5.000	180.000	1.009583	1.017348
 50.000	  0.000	  0.000	  0.000	1.007170	1.005528
 50.000	  0.000	  5.000	  0.000	1.000927	0.999952
 50.000	  0.000	 10.000	  0.000	0.995315	0.995525
 50.000	  0.000	 15.000	  0.000	0.989829	0.985513
 50.000	  0.000	 20.000	  0.000	0.985901	0.982485
 50.000	  0.000	 25.000	  0.000	0.983257	0.977113
 50.000	  0.000	 30.000	  0.000	0.978187	0.971162
 50.000	  0.000	 35.000	  0.000	0.976009	0.965660
 50.000	  0.000	 38.000	  0.000	0.974401	0.962978
 50.000	  0.000	 62.000	  0.000	0.924104	0.900733
 50.000	  0.000	 65.000	  0.000	0.908792	0.886708
 50.000	  0.000	 70.000	  0.000	0.882425	0.856073
 50.000	  0.000	 75.000	  0.000	0.848794	0.818222
 70.000	  0.000	 75.000	180.000	1.871165	2.026878
 70.000	  0.000	 70.000	180.000	1.622692	1.745355
 70.000	  0.000	 65.000	180.000	1.463433	1.566701
 70.000	  0.000	 60.000	180.000	1.342122	1.422132
 70.000	  0.000	 55.000	180.000	1.245740	1.313850
 70.000	  0.000	 50.000	180.000	1.176852	1.229362
 70.000	  0.000	 45.000	180.000	1.126472	1.163756
 70.000	  0.000	 40.000	180.000	1.083173	1.113214
 70.000	  0.000	 35.000	180.000	1.052296	1.070705
 70.000	  0.000	 30.000	180.000	1.021228	1.039252
 70.000	  0.000	 25.000	180.000	0.998700	1.013122
 70.000	  0.000	 20.000	180.000	0.979633	0.986872
 70.000	  0.000	 15.000	180.000	0.966298	0.972552
 70.000	  0.000	 10.000	180.000	0.951865	0.954540
 70.000	  0.000	  5.000	180.000	0.939237	0.938920
 70.000	  0.000	  0.000	  0.000	0.931680	0.927850
 70.000	  0.000	  5.000	  0.000	0.923817	0.918417
 70.000	  0.000	 10.000	  0.000	0.916859	0.908877
 70.000	  0.000	 15.000	  0.000	0.909474	0.901854
 70.000	  0.000	 20.000	  0.000	0.906662	0.895684
 70.000	  0.000	 25.000	  0.000	0.901474	0.889317
 70.000	  0.000	 30.000	  0.000	0.900397	0.885210
 70.000	  0.000	 35.000	  0.000	0.900263	0.880726
 70.000	  0.000	 40.000	  0.000	0.900188	0.879765
 70.000	  0.000	 45.000	  0.000	0.898158	0.876458
 70.000	  0.000	 50.000	  0.000	0.901577	0.872738
 70.000	  0.000	 55.000	  0.000	0.906820	0.876308
 70.000	  0.000	 58.000	  0.000	0.910246	0.868098
  0.000	  0.000	 45.000	  0.000	1.012127	1.018711

File: data/raw/blacklab/lazuli_control_samples/AnoBlateNiTE_on_INVAR36_12x12in/vnir/20260706/20260706_AnoBlateNiTE_on_INVAR36_12x12in_sample.txt
BRF Values
LOFT Invar Anoplate Nite sample
Measurements taken on Jul 06 2026 by nik
BRF values calculated with F:\data\sorted\data_processing_programs\blacklab_rf_calculator_MATLAB\Black_Lab_BRF_v6.m using 0/45 configuration
NIST BRF values linearly interpolated from F:\data\sorted\data_processing_programs\blacklab_rf_calculator_MATLAB\NIST RF files\RSG_working_NIST_standard\NIST_291181-Revised_24477-1-1_0-45_Extended.txt
src_z	src_a	view_z	view_a	385.65nm	1059.04nm
  0.000	  0.000	 45.000	  0.000	0.052317	0.052427
 10.000	  0.000	 75.000	180.000	0.055896	0.052318
 10.000	  0.000	 70.000	180.000	0.056414	0.054011
 10.000	  0.000	 65.000	180.000	0.057877	0.055404
 10.000	  0.000	 60.000	180.000	0.059970	0.056828
 10.000	  0.000	 55.000	180.000	0.063594	0.060021
 10.000	  0.000	 50.000	180.000	0.068366	0.064219
 10.000	  0.000	 45.000	180.000	0.074497	0.069803
 10.000	  0.000	 40.000	180.000	0.082204	0.077100
 10.000	  0.000	 35.000	180.000	0.093130	0.086480
 10.000	  0.000	 30.000	180.000	0.106914	0.099366
 10.000	  0.000	 25.000	180.000	0.124947	0.116361
 10.000	  0.000	 20.000	180.000	0.151017	0.144985
 10.000	  0.000	 15.000	180.000	0.191399	0.195686
 10.000	  0.000	 10.000	180.000	0.237915	0.261742
 10.000	  0.000	  5.000	180.000	0.201693	0.209909
 10.000	  0.000	  2.000	180.000	0.169860	0.168566
 10.000	  0.000	 22.000	  0.000	0.067592	0.068448
 10.000	  0.000	 25.000	  0.000	0.061611	0.063560
 10.000	  0.000	 30.000	  0.000	0.053241	0.054704
 10.000	  0.000	 35.000	  0.000	0.046356	0.047499
 10.000	  0.000	 40.000	  0.000	0.040397	0.041770
 10.000	  0.000	 45.000	  0.000	0.035750	0.036431
 10.000	  0.000	 50.000	  0.000	0.032171	0.032464
 10.000	  0.000	 55.000	  0.000	0.029183	0.029075
 10.000	  0.000	 60.000	  0.000	0.026575	0.026258
 10.000	  0.000	 65.000	  0.000	0.024456	0.023833
 10.000	  0.000	 70.000	  0.000	0.022785	0.021297
 10.000	  0.000	 75.000	  0.000	0.019438	0.018314
 30.000	  0.000	 75.000	180.000	0.183616	0.178765
 30.000	  0.000	 70.000	180.000	0.171912	0.166493
 30.000	  0.000	 65.000	180.000	0.167124	0.158395
 30.000	  0.000	 60.000	180.000	0.165835	0.153720
 30.000	  0.000	 55.000	180.000	0.169944	0.153982
 30.000	  0.000	 50.000	180.000	0.179263	0.160175
 30.000	  0.000	 45.000	180.000	0.196959	0.170959
 30.000	  0.000	 40.000	180.000	0.224216	0.198940
 30.000	  0.000	 35.000	180.000	0.270185	0.251216
 30.000	  0.000	 30.000	180.000	0.323359	0.327040
 30.000	  0.000	 25.000	180.000	0.261250	0.249392
 30.000	  0.000	 20.000	180.000	0.189761	0.171248
 30.000	  0.000	 15.000	180.000	0.146360	0.132457
 30.000	  0.000	 10.000	180.000	0.117151	0.106387
 30.000	  0.000	  5.000	180.000	0.095258	0.090025
 30.000	  0.000	  0.000	  0.000	0.078172	0.075355
 30.000	  0.000	  5.000	  0.000	0.064860	0.063478
 30.000	  0.000	 10.000	  0.000	0.054514	0.054073
 30.000	  0.000	 15.000	  0.000	0.046057	0.045983
 30.000	  0.000	 18.000	  0.000	0.041550	0.041536
 30.000	  0.000	 42.000	  0.000	0.010147	0.020667
 30.000	  0.000	 45.000	  0.000	0.010601	0.019223
 30.000	  0.000	 50.000	  0.000	0.006711	0.016785
 30.000	  0.000	 55.000	  0.000	0.005865	0.014863
 30.000	  0.000	 60.000	  0.000	0.003950	0.013207
 30.000	  0.000	 65.000	  0.000	0.005732	0.011616
 30.000	  0.000	 70.000	  0.000	0.002843	0.009832
 30.000	  0.000	 75.000	  0.000	0.003463	0.008034
 50.000	  0.000	 75.000	180.000	0.851874	0.880901
 50.000	  0.000	 70.000	180.000	0.736600	0.752737
 50.000	  0.000	 65.000	180.000	0.673212	0.676502
 50.000	  0.000	 60.000	180.000	0.665021	0.658689
 50.000	  0.000	 55.000	180.000	0.713891	0.716524
 50.000	  0.000	 50.000	180.000	0.772088	0.827650
 50.000	  0.000	 45.000	180.000	0.562555	0.547753
 50.000	  0.000	 40.000	180.000	0.372630	0.333459
 50.000	  0.000	 35.000	180.000	0.265550	0.228352
 50.000	  0.000	 30.000	180.000	0.198786	0.170460
 50.000	  0.000	 25.000	180.000	0.153152	0.133076
 50.000	  0.000	 20.000	180.000	0.119084	0.105531
 50.000	  0.000	 15.000	180.000	0.094514	0.084861
 50.000	  0.000	 10.000	180.000	0.075953	0.069290
 50.000	  0.000	  5.000	180.000	0.061332	0.057058
 50.000	  0.000	  0.000	  0.000	0.050494	0.046961
 50.000	  0.000	  5.000	  0.000	0.041976	0.039147
 50.000	  0.000	 10.000	  0.000	0.035335	0.032809
 50.000	  0.000	 15.000	  0.000	0.013700	0.027398
 50.000	  0.000	 20.000	  0.000	0.007815	0.022940
 50.000	  0.000	 25.000	  0.000	0.009959	0.019716
 50.000	  0.000	 30.000	  0.000	0.005915	0.017057
 50.000	  0.000	 35.000	  0.000	0.005447	0.014939
 50.000	  0.000	 38.000	  0.000	0.005147	0.013733
 50.000	  0.000	 62.000	  0.000	0.005067	0.008105
 50.000	  0.000	 65.000	  0.000	0.004826	0.007689
 50.000	  0.000	 70.000	  0.000	0.004349	0.006544
 50.000	  0.000	 75.000	  0.000	0.002840	0.005248
 70.000	  0.000	 75.000	180.000	6.506479	5.184119
 70.000	  0.000	 70.000	180.000	6.508058	5.184408
 70.000	  0.000	 65.000	180.000	4.038740	4.546284
 70.000	  0.000	 60.000	180.000	2.120638	2.281605
 70.000	  0.000	 55.000	180.000	1.267425	1.294775
 70.000	  0.000	 50.000	180.000	0.818765	0.818314
 70.000	  0.000	 45.000	180.000	0.548332	0.528573
 70.000	  0.000	 40.000	180.000	0.380177	0.362190
 70.000	  0.000	 35.000	180.000	0.269441	0.250295
 70.000	  0.000	 30.000	180.000	0.196893	0.176669
 70.000	  0.000	 25.000	180.000	0.144994	0.128434
 70.000	  0.000	 20.000	180.000	0.110073	0.095659
 70.000	  0.000	 15.000	180.000	0.084805	0.072341
 70.000	  0.000	 10.000	180.000	0.067386	0.054770
 70.000	  0.000	  5.000	180.000	0.016564	0.042694
 70.000	  0.000	  0.000	  0.000	0.022309	0.033818
 70.000	  0.000	  5.000	  0.000	0.015743	0.027460
 70.000	  0.000	 10.000	  0.000	0.007919	0.022336
 70.000	  0.000	 15.000	  0.000	0.008690	0.018463
 70.000	  0.000	 20.000	  0.000	0.007447	0.015612
 70.000	  0.000	 25.000	  0.000	0.006615	0.013436
 70.000	  0.000	 30.000	  0.000	0.005918	0.011931
 70.000	  0.000	 35.000	  0.000	0.009340	0.011467
 70.000	  0.000	 40.000	  0.000	0.007078	0.011604
 70.000	  0.000	 45.000	  0.000	0.009028	0.012844
 70.000	  0.000	 50.000	  0.000	0.005765	0.015574
 70.000	  0.000	 55.000	  0.000	0.004590	0.020764
 70.000	  0.000	 58.000	  0.000	0.008530	0.008663
  0.000	  0.000	 45.000	  0.000	0.053017	0.052347

File: data/raw/blacklab/lazuli_control_samples/AnoBlateNiTE_on_INVAR36_12x12in/vnir/20260706/a_l1059h.inp.txt
nik	Mon Jul 06 13:24:12 2026
LOFT Invar Anoplate Nite sample
1059.04 nanometers
114
  45.000	   0.000	   0.000	   0.000	0.317755	0.000687	 0.216
  85.000	  10.000	   0.000	 180.000	0.312278	0.000952	 0.305
  80.000	  10.000	   0.000	 180.000	0.322385	0.000550	 0.171
  75.000	  10.000	   0.000	 180.000	0.330696	0.000865	 0.261
  70.000	  10.000	   0.000	 180.000	0.339201	0.000925	 0.273
  65.000	  10.000	   0.000	 180.000	0.358259	0.000850	 0.237
  60.000	  10.000	   0.000	 180.000	0.383316	0.000669	 0.175
  55.000	  10.000	   0.000	 180.000	0.416647	0.001135	 0.272
  50.000	  10.000	   0.000	 180.000	0.460202	0.001428	 0.310
  45.000	  10.000	   0.000	 180.000	0.516186	0.001763	 0.342
  40.000	  10.000	   0.000	 180.000	0.593101	0.001216	 0.205
  35.000	  10.000	   0.000	 180.000	0.694542	0.002260	 0.325
  30.000	  10.000	   0.000	 180.000	0.865393	0.003079	 0.356
  25.000	  10.000	   0.000	 180.000	1.168023	0.002225	 0.191
  20.000	  10.000	   0.000	 180.000	1.562302	0.008024	 0.514
  15.000	  10.000	   0.000	 180.000	1.252918	0.004331	 0.346
  12.000	  10.000	   0.000	 180.000	1.006147	0.002690	 0.267
  12.000	 -10.000	   0.000	   0.000	0.408559	0.001155	 0.283
  15.000	 -10.000	   0.000	   0.000	0.379380	0.001040	 0.274
  20.000	 -10.000	   0.000	   0.000	0.326519	0.001121	 0.343
  25.000	 -10.000	   0.000	   0.000	0.283515	0.001390	 0.490
  30.000	 -10.000	   0.000	   0.000	0.249319	0.000504	 0.202
  35.000	 -10.000	   0.000	   0.000	0.217451	0.000582	 0.268
  40.000	 -10.000	   0.000	   0.000	0.193774	0.000633	 0.327
  45.000	 -10.000	   0.000	   0.000	0.173545	0.000478	 0.276
  50.000	 -10.000	   0.000	   0.000	0.156729	0.000328	 0.209
  55.000	 -10.000	   0.000	   0.000	0.142255	0.000449	 0.315
  60.000	 -10.000	   0.000	   0.000	0.127119	0.000340	 0.268
  65.000	 -10.000	   0.000	   0.000	0.109311	0.000330	 0.302
 105.000	  30.000	   0.000	 180.000	0.938325	0.001520	 0.162
 100.000	  30.000	   0.000	 180.000	0.873910	0.001391	 0.159
  95.000	  30.000	   0.000	 180.000	0.831403	0.001833	 0.220
  90.000	  30.000	   0.000	 180.000	0.806868	0.002736	 0.339
  85.000	  30.000	   0.000	 180.000	0.808239	0.002069	 0.256
  80.000	  30.000	   0.000	 180.000	0.840747	0.002052	 0.244
  75.000	  30.000	   0.000	 180.000	0.897352	0.002910	 0.324
  70.000	  30.000	   0.000	 180.000	1.044223	0.002377	 0.228
  65.000	  30.000	   0.000	 180.000	1.318614	0.003442	 0.261
  60.000	  30.000	   0.000	 180.000	1.716610	0.003291	 0.192
  55.000	  30.000	   0.000	 180.000	1.309039	0.003984	 0.304
  50.000	  30.000	   0.000	 180.000	0.898869	0.002016	 0.224
  45.000	  30.000	   0.000	 180.000	0.695256	0.001773	 0.255
  40.000	  30.000	   0.000	 180.000	0.558418	0.001687	 0.302
  35.000	  30.000	   0.000	 180.000	0.472537	0.000994	 0.210
  30.000	  30.000	   0.000	 180.000	0.395533	0.001763	 0.446
  25.000	  30.000	   0.000	 180.000	0.333193	0.000920	 0.276
  20.000	  30.000	   0.000	 180.000	0.283828	0.000690	 0.243
  15.000	  30.000	   0.000	 180.000	0.241362	0.001332	 0.552
  12.000	  30.000	   0.000	 180.000	0.218021	0.000843	 0.386
  12.000	 -30.000	   0.000	   0.000	0.108482	0.000326	 0.300
  15.000	 -30.000	   0.000	   0.000	0.100901	0.000270	 0.268
  20.000	 -30.000	   0.000	   0.000	0.088104	0.000335	 0.381
  25.000	 -30.000	   0.000	   0.000	0.078015	0.000391	 0.501
  30.000	 -30.000	   0.000	   0.000	0.069320	0.000217	 0.313
  35.000	 -30.000	   0.000	   0.000	0.060971	0.000247	 0.405
  40.000	 -30.000	   0.000	   0.000	0.051607	0.000167	 0.323
  45.000	 -30.000	   0.000	   0.000	0.042168	0.000178	 0.422
 125.000	  50.000	   0.000	 180.000	3.431901	0.009831	 0.286
 120.000	  50.000	   0.000	 180.000	2.932587	0.005039	 0.172
 115.000	  50.000	   0.000	 180.000	2.635585	0.006427	 0.244
 110.000	  50.000	   0.000	 180.000	2.566184	0.005961	 0.232
 105.000	  50.000	   0.000	 180.000	2.791503	0.008437	 0.302
 100.000	  50.000	   0.000	 180.000	3.224442	0.005844	 0.181
  95.000	  50.000	   0.000	 180.000	2.133989	0.004864	 0.228
  90.000	  50.000	   0.000	 180.000	1.299123	0.003801	 0.293
  85.000	  50.000	   0.000	 180.000	0.889637	0.002197	 0.247
  80.000	  50.000	   0.000	 180.000	0.664095	0.001984	 0.299
  75.000	  50.000	   0.000	 180.000	0.518451	0.001902	 0.367
  70.000	  50.000	   0.000	 180.000	0.411139	0.001386	 0.337
  65.000	  50.000	   0.000	 180.000	0.330609	0.001210	 0.366
  60.000	  50.000	   0.000	 180.000	0.269945	0.000861	 0.319
  55.000	  50.000	   0.000	 180.000	0.222293	0.000987	 0.444
  50.000	  50.000	   0.000	 180.000	0.182956	0.000563	 0.308
  45.000	  50.000	   0.000	 180.000	0.152514	0.000595	 0.390
  40.000	  50.000	   0.000	 180.000	0.127819	0.000431	 0.337
  35.000	  50.000	   0.000	 180.000	0.106740	0.000426	 0.399
  30.000	  50.000	   0.000	 180.000	0.089371	0.000287	 0.321
  25.000	  50.000	   0.000	 180.000	0.076813	0.000347	 0.451
  20.000	  50.000	   0.000	 180.000	0.066451	0.000241	 0.363
  15.000	  50.000	   0.000	 180.000	0.058202	0.000229	 0.393
  12.000	  50.000	   0.000	 180.000	0.053502	0.000301	 0.563
  12.000	 -50.000	   0.000	   0.000	0.031578	0.000183	 0.579
  15.000	 -50.000	   0.000	   0.000	0.029956	0.000186	 0.621
  20.000	 -50.000	   0.000	   0.000	0.025496	0.000157	 0.617
  25.000	 -50.000	   0.000	   0.000	0.020445	0.000143	 0.698
 145.000	  70.000	   0.000	 180.000	10.746495	0.001454	 0.014
 140.000	  70.000	   0.000	 180.000	10.747094	0.001454	 0.014
 135.000	  70.000	   0.000	 180.000	9.424285	0.028006	 0.297
 130.000	  70.000	   0.000	 180.000	4.729685	0.013068	 0.276
 125.000	  70.000	   0.000	 180.000	2.684022	0.012519	 0.466
 120.000	  70.000	   0.000	 180.000	1.696336	0.004189	 0.247
 115.000	  70.000	   0.000	 180.000	1.095714	0.002639	 0.241
 110.000	  70.000	   0.000	 180.000	0.750807	0.003095	 0.412
 105.000	  70.000	   0.000	 180.000	0.518852	0.000855	 0.165
 100.000	  70.000	   0.000	 180.000	0.366228	0.001172	 0.320
  95.000	  70.000	   0.000	 180.000	0.266240	0.000824	 0.309
  90.000	  70.000	   0.000	 180.000	0.198298	0.000690	 0.348
  85.000	  70.000	   0.000	 180.000	0.149960	0.000459	 0.306
  80.000	  70.000	   0.000	 180.000	0.113536	0.000718	 0.632
  75.000	  70.000	   0.000	 180.000	0.088503	0.000414	 0.468
  70.000	  70.000	   0.000	 180.000	0.070103	0.000312	 0.446
  65.000	  70.000	   0.000	 180.000	0.056923	0.000240	 0.422
  60.000	  70.000	   0.000	 180.000	0.046302	0.000219	 0.474
  55.000	  70.000	   0.000	 180.000	0.038274	0.000241	 0.631
  50.000	  70.000	   0.000	 180.000	0.032363	0.000180	 0.555
  45.000	  70.000	   0.000	 180.000	0.027852	0.000138	 0.494
  40.000	  70.000	   0.000	 180.000	0.024732	0.000172	 0.694
  35.000	  70.000	   0.000	 180.000	0.023771	0.000232	 0.976
  30.000	  70.000	   0.000	 180.000	0.024054	0.000175	 0.726
  25.000	  70.000	   0.000	 180.000	0.026626	0.000144	 0.541
  20.000	  70.000	   0.000	 180.000	0.032284	0.000188	 0.583
  15.000	  70.000	   0.000	 180.000	0.043042	0.000178	 0.414
  12.000	  70.000	   0.000	 180.000	0.017959	0.000149	 0.831
  45.000	   0.000	   0.000	   0.000	0.317270	0.001366	 0.430
1.0000	1059.04	8.000	10
-0.002011 +- 0.000096 = dark 1
-0.001899 +- 0.000047 = dark 2
 0.000111 = dark 2 - dark 1
11 = filter number

File: data/raw/blacklab/lazuli_control_samples/AnoBlateNiTE_on_INVAR36_12x12in/vnir/20260706/a_l386h.inp.txt
nik	Mon Jul 06 12:59:15 2026
LOFT Invar Anoplate Nite sample
 385.65 nanometers
114
  45.000	   0.000	   0.000	   0.000	0.263029	0.005097	 1.938
  85.000	  10.000	   0.000	 180.000	0.276753	0.004470	 1.615
  80.000	  10.000	   0.000	 180.000	0.279321	0.004948	 1.772
  75.000	  10.000	   0.000	 180.000	0.286562	0.004288	 1.496
  70.000	  10.000	   0.000	 180.000	0.296926	0.004825	 1.625
  65.000	  10.000	   0.000	 180.000	0.314870	0.005105	 1.621
  60.000	  10.000	   0.000	 180.000	0.338496	0.004516	 1.334
  55.000	  10.000	   0.000	 180.000	0.368852	0.005166	 1.401
  50.000	  10.000	   0.000	 180.000	0.407015	0.005444	 1.338
  45.000	  10.000	   0.000	 180.000	0.461109	0.006010	 1.303
  40.000	  10.000	   0.000	 180.000	0.529358	0.005019	 0.948
  35.000	  10.000	   0.000	 180.000	0.618645	0.004974	 0.804
  30.000	  10.000	   0.000	 180.000	0.747723	0.005455	 0.730
  25.000	  10.000	   0.000	 180.000	0.947663	0.005730	 0.605
  20.000	  10.000	   0.000	 180.000	1.177977	0.007284	 0.618
  15.000	  10.000	   0.000	 180.000	0.998634	0.005252	 0.526
  12.000	  10.000	   0.000	 180.000	0.841021	0.005731	 0.681
  12.000	 -10.000	   0.000	   0.000	0.334667	0.004618	 1.380
  15.000	 -10.000	   0.000	   0.000	0.305052	0.004517	 1.481
  20.000	 -10.000	   0.000	   0.000	0.263610	0.005031	 1.909
  25.000	 -10.000	   0.000	   0.000	0.229522	0.004656	 2.029
  30.000	 -10.000	   0.000	   0.000	0.200016	0.004919	 2.459
  35.000	 -10.000	   0.000	   0.000	0.177005	0.004311	 2.436
  40.000	 -10.000	   0.000	   0.000	0.159285	0.004420	 2.775
  45.000	 -10.000	   0.000	   0.000	0.144491	0.004601	 3.184
  50.000	 -10.000	   0.000	   0.000	0.131580	0.004107	 3.121
  55.000	 -10.000	   0.000	   0.000	0.121089	0.004487	 3.706
  60.000	 -10.000	   0.000	   0.000	0.112813	0.004811	 4.264
  65.000	 -10.000	   0.000	   0.000	0.096241	0.026973	28.026
 105.000	  30.000	   0.000	 180.000	0.799475	0.005420	 0.678
 100.000	  30.000	   0.000	 180.000	0.748516	0.006136	 0.820
  95.000	  30.000	   0.000	 180.000	0.727668	0.005405	 0.743
  90.000	  30.000	   0.000	 180.000	0.722054	0.006273	 0.869
  85.000	  30.000	   0.000	 180.000	0.739947	0.006869	 0.928
  80.000	  30.000	   0.000	 180.000	0.780522	0.005038	 0.645
  75.000	  30.000	   0.000	 180.000	0.857569	0.006324	 0.737
  70.000	  30.000	   0.000	 180.000	0.976250	0.006596	 0.676
  65.000	  30.000	   0.000	 180.000	1.176403	0.006641	 0.565
  60.000	  30.000	   0.000	 180.000	1.407923	0.005978	 0.425
  55.000	  30.000	   0.000	 180.000	1.137500	0.008896	 0.782
  50.000	  30.000	   0.000	 180.000	0.826229	0.005898	 0.714
  45.000	  30.000	   0.000	 180.000	0.637258	0.006192	 0.972
  40.000	  30.000	   0.000	 180.000	0.510081	0.006087	 1.193
  35.000	  30.000	   0.000	 180.000	0.414759	0.004933	 1.189
  30.000	  30.000	   0.000	 180.000	0.340367	0.005190	 1.525
  25.000	  30.000	   0.000	 180.000	0.282405	0.004533	 1.605
  20.000	  30.000	   0.000	 180.000	0.237356	0.004658	 1.963
  15.000	  30.000	   0.000	 180.000	0.200535	0.004888	 2.438
  12.000	  30.000	   0.000	 180.000	0.180911	0.004460	 2.466
  12.000	 -30.000	   0.000	   0.000	0.044181	0.029980	67.856
  15.000	 -30.000	   0.000	   0.000	0.046159	0.032161	69.674
  20.000	 -30.000	   0.000	   0.000	0.029222	0.021688	74.218
  25.000	 -30.000	   0.000	   0.000	0.025538	0.020427	79.986
  30.000	 -30.000	   0.000	   0.000	0.017197	0.004386	25.503
  35.000	 -30.000	   0.000	   0.000	0.024958	0.024183	96.894
  40.000	 -30.000	   0.000	   0.000	0.012380	0.004220	34.088
  45.000	 -30.000	   0.000	   0.000	0.015080	0.017561	116.455
 125.000	  50.000	   0.000	 180.000	2.753001	0.011479	 0.417
 120.000	  50.000	   0.000	 180.000	2.380471	0.006948	 0.292
 115.000	  50.000	   0.000	 180.000	2.175620	0.010007	 0.460
 110.000	  50.000	   0.000	 180.000	2.149148	0.012155	 0.566
 105.000	  50.000	   0.000	 180.000	2.307081	0.009492	 0.411
 100.000	  50.000	   0.000	 180.000	2.495157	0.010575	 0.424
  95.000	  50.000	   0.000	 180.000	1.818009	0.009837	 0.541
  90.000	  50.000	   0.000	 180.000	1.204230	0.006499	 0.540
  85.000	  50.000	   0.000	 180.000	0.858179	0.007341	 0.855
  80.000	  50.000	   0.000	 180.000	0.642417	0.005466	 0.851
  75.000	  50.000	   0.000	 180.000	0.494943	0.005260	 1.063
  70.000	  50.000	   0.000	 180.000	0.384843	0.004705	 1.223
  65.000	  50.000	   0.000	 180.000	0.305441	0.004859	 1.591
  60.000	  50.000	   0.000	 180.000	0.245456	0.004569	 1.861
  55.000	  50.000	   0.000	 180.000	0.198208	0.005227	 2.637
  50.000	  50.000	   0.000	 180.000	0.163181	0.004275	 2.620
  45.000	  50.000	   0.000	 180.000	0.135653	0.004527	 3.337
  40.000	  50.000	   0.000	 180.000	0.114191	0.004483	 3.926
  35.000	  50.000	   0.000	 180.000	0.044273	0.031683	71.564
  30.000	  50.000	   0.000	 180.000	0.025255	0.004274	16.922
  25.000	  50.000	   0.000	 180.000	0.032186	0.025583	79.483
  20.000	  50.000	   0.000	 180.000	0.019114	0.004258	22.277
  15.000	  50.000	   0.000	 180.000	0.017604	0.004220	23.971
  12.000	  50.000	   0.000	 180.000	0.016633	0.004039	24.285
  12.000	 -50.000	   0.000	   0.000	0.016374	0.018645	113.866
  15.000	 -50.000	   0.000	   0.000	0.015595	0.018130	116.249
  20.000	 -50.000	   0.000	   0.000	0.014054	0.018017	128.200
  25.000	 -50.000	   0.000	   0.000	0.009179	0.014014	152.672
 145.000	  70.000	   0.000	 180.000	11.188229	0.005118	 0.046
 140.000	  70.000	   0.000	 180.000	11.190945	0.005210	 0.047
 135.000	  70.000	   0.000	 180.000	6.944824	0.021205	 0.305
 130.000	  70.000	   0.000	 180.000	3.646548	0.013044	 0.358
 125.000	  70.000	   0.000	 180.000	2.179403	0.012986	 0.596
 120.000	  70.000	   0.000	 180.000	1.407909	0.006299	 0.447
 115.000	  70.000	   0.000	 180.000	0.942886	0.008105	 0.860
 110.000	  70.000	   0.000	 180.000	0.653735	0.005753	 0.880
 105.000	  70.000	   0.000	 180.000	0.463318	0.005191	 1.120
 100.000	  70.000	   0.000	 180.000	0.338568	0.004574	 1.351
  95.000	  70.000	   0.000	 180.000	0.249324	0.004557	 1.828
  90.000	  70.000	   0.000	 180.000	0.189276	0.004906	 2.592
  85.000	  70.000	   0.000	 180.000	0.145826	0.004731	 3.244
  80.000	  70.000	   0.000	 180.000	0.115874	0.004314	 3.723
  75.000	  70.000	   0.000	 180.000	0.028482	0.004290	15.061
  70.000	  70.000	   0.000	 180.000	0.038362	0.030263	78.888
  65.000	  70.000	   0.000	 180.000	0.027071	0.024823	91.695
  60.000	  70.000	   0.000	 180.000	0.013617	0.004187	30.748
  55.000	  70.000	   0.000	 180.000	0.014943	0.016089	107.673
  50.000	  70.000	   0.000	 180.000	0.012805	0.014961	116.839
  45.000	  70.000	   0.000	 180.000	0.011375	0.014916	131.129
  40.000	  70.000	   0.000	 180.000	0.010177	0.013764	135.245
  35.000	  70.000	   0.000	 180.000	0.016060	0.019024	118.451
  30.000	  70.000	   0.000	 180.000	0.012171	0.016331	134.180
  25.000	  70.000	   0.000	 180.000	0.015524	0.018906	121.785
  20.000	  70.000	   0.000	 180.000	0.009913	0.013010	131.241
  15.000	  70.000	   0.000	 180.000	0.007892	0.004364	55.301
  12.000	  70.000	   0.000	 180.000	0.014668	0.016816	114.640
  45.000	   0.000	   0.000	   0.000	0.266550	0.004394	 1.648
1.0000	 385.65	8.000	11
-0.001941 +- 0.006936 = dark 1
 0.003593 +- 0.000438 = dark 2
 0.005534 = dark 2 - dark 1
7 = filter number
