Repository: ua-loft/bsdf-tools

# bsdf-tools

## About

Tools for processing and converting BSDF/BRDF data, including RT-300S measurement handling and export to optical software formats.

## Repo

- _vendor == contains local (and potentially slightly modified) copies of open-source scripts
- data
  - images
  - processed == formatted files for stray light softwares
  - raw == raw (or nearly-raw) output from RT-300S, Blacklab, or other instruments
  - validation == validation checks of the processed and formatted data
- docs
- processing
  - _legacy
  - converters == scripts to convert files from one stray light software format to another
  - core == scripts to take raw data to a stray light software format (namely, FRED)
  - preprocessing == takes truly raw to nearly-raw (e.g., Blacklab voltages to BRF)
- supplemental == misc. measurements or other, such as surface roughness; not BRDF, but not unrelated
  - blacklab_mount_for_3x6in_samples == CAD for Blacklab sub-mount to support 3"x6" samples
  - csi_surface_roughness == measurements from Zygo NewView 8300
  - reflectance_vs_wavelength == measurements from ASD FieldSpec

## Using the repo

- Upload raw data to ```./data/raw```
- Process raw data into FRED using a script from ```./processing/core```
- Convert FRED file to Zemax using ```./processing/converters/fred_to_zemax.m```
- Convert Zemax file to Speos using ```./processing/converters/zemax_to_speos.py```
- Grab the generated files from ```./data/processed```, and upload to your stray light simulation

---
---
---

# OLD:

## NOTES ON IN-PROGRESS ANISOTROPIC FRED ROUTINE (2026/03/16):

- 'rt300s_to_bsdf_aniso_devFRED_v1.m' produced 'DEBUG_ANISO_aniso.txt', which is IMX455 but only in measured quadrant of 'rot = [0, 90]'
- 'apply_yz_symm_to_aniso_FRED_data.m' applies BOTH yz and xz plane symmetries to 'DEBUG_ANISO_aniso.txt', to produce 'DEBUG_ANISO_aniso_SYMM.txt', which has mirrored data to 'rot = [0, 360)'
- i believe the code is fine, but it is messy

## RT-300S Data Processing Package

Author: Jacob P. Krell (jacobpkrell@arizona.edu)
Version: 1.0
Release Date: 2025/10/07

Contents:
- "AnoBlackNiTEonINVAR.bsdf" == BSDF file for Zemax Non-Sequential (official)
- "AnoBlackNiTEonSteel.bsdf" == BSDF file for Zemax Non-Sequential (official)
- "dummy.bsdf" == dummy BSDF file used by MATLAB scripts
- "IMX455.bsdf" == BSDF file for Zemax Non-Sequential (preliminary)
- "process_RT300S_data_v1o0.m" == MATLAB script to process measurements of sample with isotropic assumption (official, meaning it is believed to be working as expected without bugs)
- "process_RT300S_data_v1o0_anisotropic.m" == MATLAB script to process measurements of sample without isotropic assumption, i.e., anisotropic (preliminary, meaning it still needs some debugging regarding why some quadrants appear to have no BRDF values but overall seems mostly okay)
- "ValidationTest_of_BRDF_via_MagicBlack.bsdf" == BSDF file intended to validate order-of-magnitude of BRDF values converted from measured RT values of MagicBlack sample against known MagicBlack data provided by default in Zemax
- "ValidationTest_of_TIS_via_BrownVinyl.bsdf" == BSDF file intended to validate TIS calculation using known BRDF values of BrownVinyl provided by default in Zemax
- "ZemaxAnisotropicSampleRotationDefinition.png" == image showing x-axis of "IMX455.bsdf", which is how Zemax defines sample rotation
- "references" == folder of previous work (from Max) used and adapted for making this package
    - "BRDF_Machine_Whitepaper.pdf" == whitepaper of empirical tips for using the RT-300S machine beyond the user manual
    - "Figures with Error Bars.py" == figure-generating script
    - "masterBRDFcode.py" == data processing script
    - "Maxim Duque MS Thesis.pdf" == thesis, with Chapter 4 being specifically relevant

File: data/raw/blacklab/lazuli_control_samples/TitaniumAnodize_on_TitaniumGrade2/vnir/20260716_TitaniumAnodize_on_TitaniumGrade2_reference.txt
BRF Values
RSG Working NIST reference as ref for LOFT 12" sample titanium grade 2 anodize
Measurements taken on Jul 16 2026 by nik
BRF values calculated with F:\data\sorted\data_processing_programs\blacklab_rf_calculator_MATLAB\Black_Lab_BRF_v6.m using 0/45 configuration
NIST BRF values linearly interpolated from F:\data\sorted\data_processing_programs\blacklab_rf_calculator_MATLAB\NIST RF files\RSG_working_NIST_standard\NIST_291181-Revised_24477-1-1_0-45_Extended.txt
src_z	src_a	view_z	view_a	385.65nm	1059.04nm
  0.000	  0.000	 45.000	  0.000	1.011563	1.020912
 10.000	  0.000	 75.000	180.000	0.901285	0.905754
 10.000	  0.000	 70.000	180.000	0.935764	0.942998
 10.000	  0.000	 65.000	180.000	0.962153	0.968205
 10.000	  0.000	 60.000	180.000	0.983525	0.991404
 10.000	  0.000	 55.000	180.000	0.998507	1.009660
 10.000	  0.000	 50.000	180.000	1.012081	1.022602
 10.000	  0.000	 45.000	180.000	1.022894	1.035173
 10.000	  0.000	 40.000	180.000	1.031716	1.044552
 10.000	  0.000	 35.000	180.000	1.040222	1.051714
 10.000	  0.000	 30.000	180.000	1.044498	1.061270
 10.000	  0.000	 25.000	180.000	1.053316	1.067781
 10.000	  0.000	 20.000	180.000	1.054624	1.072134
 10.000	  0.000	 15.000	180.000	1.060077	1.076166
 10.000	  0.000	 10.000	180.000	1.060779	1.079407
 10.000	  0.000	  5.000	180.000	1.065686	1.082537
 10.000	  0.000	  2.000	180.000	1.067707	1.084329
 10.000	  0.000	 22.000	  0.000	1.053304	1.062420
 10.000	  0.000	 25.000	  0.000	1.046947	1.058604
 10.000	  0.000	 30.000	  0.000	1.037266	1.046805
 10.000	  0.000	 35.000	  0.000	1.026829	1.036492
 10.000	  0.000	 40.000	  0.000	1.015736	1.022610
 10.000	  0.000	 45.000	  0.000	1.003163	1.007061
 10.000	  0.000	 50.000	  0.000	0.987826	0.992854
 10.000	  0.000	 55.000	  0.000	0.969652	0.972734
 10.000	  0.000	 60.000	  0.000	0.949694	0.949857
 10.000	  0.000	 65.000	  0.000	0.924043	0.925302
 10.000	  0.000	 70.000	  0.000	0.894700	0.892652
 10.000	  0.000	 75.000	  0.000	0.855925	0.850213
 30.000	  0.000	 75.000	180.000	0.981127	0.993335
 30.000	  0.000	 70.000	180.000	1.006055	1.023038
 30.000	  0.000	 65.000	180.000	1.023322	1.042107
 30.000	  0.000	 60.000	180.000	1.034119	1.054631
 30.000	  0.000	 55.000	180.000	1.041332	1.063433
 30.000	  0.000	 50.000	180.000	1.043752	1.068132
 30.000	  0.000	 45.000	180.000	1.047446	1.069778
 30.000	  0.000	 40.000	180.000	1.051160	1.070767
 30.000	  0.000	 35.000	180.000	1.052588	1.071726
 30.000	  0.000	 30.000	180.000	1.050229	1.069619
 30.000	  0.000	 25.000	180.000	1.051341	1.069601
 30.000	  0.000	 20.000	180.000	1.051467	1.067249
 30.000	  0.000	 15.000	180.000	1.049948	1.065445
 30.000	  0.000	 10.000	180.000	1.046905	1.060915
 30.000	  0.000	  5.000	180.000	1.047720	1.059159
 30.000	  0.000	  0.000	  0.000	1.044288	1.053704
 30.000	  0.000	  5.000	  0.000	1.042477	1.049881
 30.000	  0.000	 10.000	  0.000	1.039716	1.046750
 30.000	  0.000	 15.000	  0.000	1.033520	1.045262
 30.000	  0.000	 18.000	  0.000	1.037362	1.041125
 30.000	  0.000	 42.000	  0.000	0.998187	0.996841
 30.000	  0.000	 45.000	  0.000	0.987595	0.987610
 30.000	  0.000	 50.000	  0.000	0.971694	0.968032
 30.000	  0.000	 55.000	  0.000	0.953027	0.948512
 30.000	  0.000	 60.000	  0.000	0.932012	0.926585
 30.000	  0.000	 65.000	  0.000	0.906510	0.898939
 30.000	  0.000	 70.000	  0.000	0.878759	0.867896
 30.000	  0.000	 75.000	  0.000	0.839073	0.825701
 50.000	  0.000	 75.000	180.000	1.170748	1.212866
 50.000	  0.000	 70.000	180.000	1.159430	1.204056
 50.000	  0.000	 65.000	180.000	1.144293	1.189746
 50.000	  0.000	 60.000	180.000	1.128556	1.170266
 50.000	  0.000	 55.000	180.000	1.111631	1.153177
 50.000	  0.000	 50.000	180.000	1.095956	1.134747
 50.000	  0.000	 45.000	180.000	1.084076	1.117317
 50.000	  0.000	 40.000	180.000	1.073066	1.101675
 50.000	  0.000	 35.000	180.000	1.059385	1.085547
 50.000	  0.000	 30.000	180.000	1.048082	1.070686
 50.000	  0.000	 25.000	180.000	1.040391	1.059084
 50.000	  0.000	 20.000	180.000	1.031781	1.046326
 50.000	  0.000	 15.000	180.000	1.024094	1.036492
 50.000	  0.000	 10.000	180.000	1.016409	1.024995
 50.000	  0.000	  5.000	180.000	1.010642	1.017014
 50.000	  0.000	  0.000	  0.000	1.004524	1.008852
 50.000	  0.000	  5.000	  0.000	0.999233	1.001344
 50.000	  0.000	 10.000	  0.000	0.992529	0.994755
 50.000	  0.000	 15.000	  0.000	0.990929	0.989474
 50.000	  0.000	 20.000	  0.000	0.984700	0.982872
 50.000	  0.000	 25.000	  0.000	0.983721	0.976412
 50.000	  0.000	 30.000	  0.000	0.977703	0.972471
 50.000	  0.000	 35.000	  0.000	0.975857	0.968664
 50.000	  0.000	 38.000	  0.000	0.974064	0.964185
 50.000	  0.000	 62.000	  0.000	0.921581	0.901121
 50.000	  0.000	 65.000	  0.000	0.907552	0.886579
 50.000	  0.000	 70.000	  0.000	0.880886	0.858287
 50.000	  0.000	 75.000	  0.000	0.847519	0.816753
 70.000	  0.000	 75.000	180.000	1.869036	2.031292
 70.000	  0.000	 70.000	180.000	1.625984	1.746684
 70.000	  0.000	 65.000	180.000	1.460310	1.571931
 70.000	  0.000	 60.000	180.000	1.339653	1.427373
 70.000	  0.000	 55.000	180.000	1.246021	1.315680
 70.000	  0.000	 50.000	180.000	1.175834	1.229222
 70.000	  0.000	 45.000	180.000	1.123123	1.165618
 70.000	  0.000	 40.000	180.000	1.082243	1.114514
 70.000	  0.000	 35.000	180.000	1.049110	1.076724
 70.000	  0.000	 30.000	180.000	1.020438	1.041873
 70.000	  0.000	 25.000	180.000	0.998844	1.015002
 70.000	  0.000	 20.000	180.000	0.981003	0.990796
 70.000	  0.000	 15.000	180.000	0.964333	0.972430
 70.000	  0.000	 10.000	180.000	0.950843	0.956056
 70.000	  0.000	  5.000	180.000	0.940545	0.943065
 70.000	  0.000	  0.000	  0.000	0.929779	0.929652
 70.000	  0.000	  5.000	  0.000	0.921729	0.920713
 70.000	  0.000	 10.000	  0.000	0.914685	0.911859
 70.000	  0.000	 15.000	  0.000	0.908290	0.906214
 70.000	  0.000	 20.000	  0.000	0.905600	0.898496
 70.000	  0.000	 25.000	  0.000	0.901738	0.890957
 70.000	  0.000	 30.000	  0.000	0.899202	0.887861
 70.000	  0.000	 35.000	  0.000	0.897123	0.884432
 70.000	  0.000	 40.000	  0.000	0.896566	0.880551
 70.000	  0.000	 45.000	  0.000	0.898520	0.878555
 70.000	  0.000	 50.000	  0.000	0.899090	0.877776
 70.000	  0.000	 55.000	  0.000	0.904745	0.879473
 70.000	  0.000	 58.000	  0.000	0.908126	0.870445
  0.000	  0.000	 45.000	  0.000	1.012157	1.019163

File: data/raw/blacklab/lazuli_control_samples/TitaniumAnodize_on_TitaniumGrade2/vnir/20260716_TitaniumAnodize_on_TitaniumGrade2_sample.txt
BRF Values
LOFT 12" sample titanium grade 2 titanium anodize
Measurements taken on Jul 16 2026 by nik
BRF values calculated with F:\data\sorted\data_processing_programs\blacklab_rf_calculator_MATLAB\Black_Lab_BRF_v6.m using 0/45 configuration
NIST BRF values linearly interpolated from F:\data\sorted\data_processing_programs\blacklab_rf_calculator_MATLAB\NIST RF files\RSG_working_NIST_standard\NIST_291181-Revised_24477-1-1_0-45_Extended.txt
src_z	src_a	view_z	view_a	385.65nm	1059.04nm
  0.000	  0.000	 45.000	  0.000	0.125019	0.172083
 10.000	  0.000	 75.000	180.000	0.101903	0.123184
 10.000	  0.000	 70.000	180.000	0.107946	0.136279
 10.000	  0.000	 65.000	180.000	0.115231	0.151842
 10.000	  0.000	 60.000	180.000	0.124932	0.173073
 10.000	  0.000	 55.000	180.000	0.138145	0.200284
 10.000	  0.000	 50.000	180.000	0.157466	0.238979
 10.000	  0.000	 45.000	180.000	0.185711	0.297562
 10.000	  0.000	 40.000	180.000	0.231151	0.390647
 10.000	  0.000	 35.000	180.000	0.298511	0.531770
 10.000	  0.000	 30.000	180.000	0.388912	0.733859
 10.000	  0.000	 25.000	180.000	0.490371	0.970404
 10.000	  0.000	 20.000	180.000	0.579143	1.182149
 10.000	  0.000	 15.000	180.000	0.640974	1.332325
 10.000	  0.000	 10.000	180.000	0.656838	1.367097
 10.000	  0.000	  5.000	180.000	0.626242	1.296089
 10.000	  0.000	  2.000	180.000	0.588736	1.209727
 10.000	  0.000	 22.000	  0.000	0.192282	0.301567
 10.000	  0.000	 25.000	  0.000	0.168719	0.253584
 10.000	  0.000	 30.000	  0.000	0.139613	0.197342
 10.000	  0.000	 35.000	  0.000	0.119927	0.159122
 10.000	  0.000	 40.000	  0.000	0.105655	0.132522
 10.000	  0.000	 45.000	  0.000	0.094950	0.113698
 10.000	  0.000	 50.000	  0.000	0.086848	0.098997
 10.000	  0.000	 55.000	  0.000	0.080323	0.088188
 10.000	  0.000	 60.000	  0.000	0.075092	0.079247
 10.000	  0.000	 65.000	  0.000	0.071032	0.072415
 10.000	  0.000	 70.000	  0.000	0.067665	0.066632
 10.000	  0.000	 75.000	  0.000	0.064773	0.061685
 30.000	  0.000	 75.000	180.000	0.220587	0.324185
 30.000	  0.000	 70.000	180.000	0.243565	0.373731
 30.000	  0.000	 65.000	180.000	0.280413	0.450673
 30.000	  0.000	 60.000	180.000	0.343470	0.573545
 30.000	  0.000	 55.000	180.000	0.437146	0.767410
 30.000	  0.000	 50.000	180.000	0.558936	1.024038
 30.000	  0.000	 45.000	180.000	0.689116	1.306934
 30.000	  0.000	 40.000	180.000	0.790648	1.562543
 30.000	  0.000	 35.000	180.000	0.838725	1.710180
 30.000	  0.000	 30.000	180.000	0.828950	1.707361
 30.000	  0.000	 25.000	180.000	0.761940	1.555195
 30.000	  0.000	 20.000	180.000	0.656219	1.318085
 30.000	  0.000	 15.000	180.000	0.523065	1.024704
 30.000	  0.000	 10.000	180.000	0.397233	0.742899
 30.000	  0.000	  5.000	180.000	0.293440	0.520858
 30.000	  0.000	  0.000	  0.000	0.219733	0.361791
 30.000	  0.000	  5.000	  0.000	0.171784	0.261734
 30.000	  0.000	 10.000	  0.000	0.141706	0.199006
 30.000	  0.000	 15.000	  0.000	0.121961	0.157627
 30.000	  0.000	 18.000	  0.000	0.113436	0.140567
 30.000	  0.000	 42.000	  0.000	0.072452	0.068441
 30.000	  0.000	 45.000	  0.000	0.069090	0.063804
 30.000	  0.000	 50.000	  0.000	0.064180	0.057238
 30.000	  0.000	 55.000	  0.000	0.060216	0.052244
 30.000	  0.000	 60.000	  0.000	0.057182	0.048261
 30.000	  0.000	 65.000	  0.000	0.054561	0.045096
 30.000	  0.000	 70.000	  0.000	0.052644	0.042356
 30.000	  0.000	 75.000	  0.000	0.051083	0.039647
 50.000	  0.000	 75.000	180.000	1.372207	1.803209
 50.000	  0.000	 70.000	180.000	1.614897	2.331680
 50.000	  0.000	 65.000	180.000	1.818039	2.854930
 50.000	  0.000	 60.000	180.000	1.889659	2.762055
 50.000	  0.000	 55.000	180.000	1.828184	2.762181
 50.000	  0.000	 50.000	180.000	1.649547	2.762344
 50.000	  0.000	 45.000	180.000	1.396051	2.585827
 50.000	  0.000	 40.000	180.000	1.106759	2.050301
 50.000	  0.000	 35.000	180.000	0.823046	1.512935
 50.000	  0.000	 30.000	180.000	0.577972	1.039473
 50.000	  0.000	 25.000	180.000	0.396441	0.688176
 50.000	  0.000	 20.000	180.000	0.277522	0.462401
 50.000	  0.000	 15.000	180.000	0.205827	0.327078
 50.000	  0.000	 10.000	180.000	0.162113	0.240879
 50.000	  0.000	  5.000	180.000	0.133700	0.186093
 50.000	  0.000	  0.000	  0.000	0.114776	0.148306
 50.000	  0.000	  5.000	  0.000	0.100590	0.120585
 50.000	  0.000	 10.000	  0.000	0.089736	0.100148
 50.000	  0.000	 15.000	  0.000	0.081472	0.084524
 50.000	  0.000	 20.000	  0.000	0.075081	0.072967
 50.000	  0.000	 25.000	  0.000	0.070116	0.064560
 50.000	  0.000	 30.000	  0.000	0.066358	0.057947
 50.000	  0.000	 35.000	  0.000	0.063593	0.053278
 50.000	  0.000	 38.000	  0.000	0.062740	0.051103
 50.000	  0.000	 62.000	  0.000	0.053697	0.039037
 50.000	  0.000	 65.000	  0.000	0.052468	0.037723
 50.000	  0.000	 70.000	  0.000	0.050708	0.035707
 50.000	  0.000	 75.000	  0.000	0.049385	0.033673
 70.000	  0.000	 75.000	180.000	6.046362	5.191127
 70.000	  0.000	 70.000	180.000	6.049404	5.191391
 70.000	  0.000	 65.000	180.000	6.056783	5.191624
 70.000	  0.000	 60.000	180.000	4.825557	5.191806
 70.000	  0.000	 55.000	180.000	2.934269	4.198699
 70.000	  0.000	 50.000	180.000	1.690060	2.413670
 70.000	  0.000	 45.000	180.000	0.958470	1.374495
 70.000	  0.000	 40.000	180.000	0.562493	0.828754
 70.000	  0.000	 35.000	180.000	0.362801	0.540825
 70.000	  0.000	 30.000	180.000	0.258736	0.382177
 70.000	  0.000	 25.000	180.000	0.198843	0.284921
 70.000	  0.000	 20.000	180.000	0.161646	0.219177
 70.000	  0.000	 15.000	180.000	0.135505	0.171976
 70.000	  0.000	 10.000	180.000	0.116754	0.138786
 70.000	  0.000	  5.000	180.000	0.102337	0.113891
 70.000	  0.000	  0.000	  0.000	0.091183	0.095069
 70.000	  0.000	  5.000	  0.000	0.082743	0.080533
 70.000	  0.000	 10.000	  0.000	0.075904	0.069150
 70.000	  0.000	 15.000	  0.000	0.070130	0.060488
 70.000	  0.000	 20.000	  0.000	0.065820	0.054016
 70.000	  0.000	 25.000	  0.000	0.062360	0.048836
 70.000	  0.000	 30.000	  0.000	0.059840	0.045327
 70.000	  0.000	 35.000	  0.000	0.057909	0.042866
 70.000	  0.000	 40.000	  0.000	0.047498	0.041700
 70.000	  0.000	 45.000	  0.000	0.056652	0.042277
 70.000	  0.000	 50.000	  0.000	0.058119	0.045639
 70.000	  0.000	 55.000	  0.000	0.061185	0.054094
 70.000	  0.000	 58.000	  0.000	0.059259	0.041254
  0.000	  0.000	 45.000	  0.000	0.125090	0.171673

File: data/raw/blacklab/lazuli_control_samples/TitaniumAnodize_on_TitaniumGrade2/vnir/a_l1059h.inp.txt
nik	Thu Jul 16 13:37:59 2026
LOFT 12" sample titanium grade 2 titanium anodize
1059.04 nanometers
114
  45.000	   0.000	   0.000	   0.000	1.041642	0.002585	 0.248
  85.000	  10.000	   0.000	 180.000	0.734319	0.001033	 0.141
  80.000	  10.000	   0.000	 180.000	0.812382	0.001610	 0.198
  75.000	  10.000	   0.000	 180.000	0.905154	0.001784	 0.197
  70.000	  10.000	   0.000	 180.000	1.031718	0.001896	 0.184
  65.000	  10.000	   0.000	 180.000	1.193927	0.001883	 0.158
  60.000	  10.000	   0.000	 180.000	1.424595	0.003752	 0.263
  55.000	  10.000	   0.000	 180.000	1.773817	0.004434	 0.250
  50.000	  10.000	   0.000	 180.000	2.328716	0.006144	 0.264
  45.000	  10.000	   0.000	 180.000	3.169972	0.007199	 0.227
  40.000	  10.000	   0.000	 180.000	4.374663	0.015409	 0.352
  35.000	  10.000	   0.000	 180.000	5.784749	0.014348	 0.248
  30.000	  10.000	   0.000	 180.000	7.047001	0.011475	 0.163
  25.000	  10.000	   0.000	 180.000	7.942225	0.013343	 0.168
  20.000	  10.000	   0.000	 180.000	8.149503	0.021308	 0.261
  15.000	  10.000	   0.000	 180.000	7.726212	0.022243	 0.288
  12.000	  10.000	   0.000	 180.000	7.211394	0.013946	 0.193
  12.000	 -10.000	   0.000	   0.000	1.797693	0.005339	 0.297
  15.000	 -10.000	   0.000	   0.000	1.511658	0.003282	 0.217
  20.000	 -10.000	   0.000	   0.000	1.176393	0.002725	 0.232
  25.000	 -10.000	   0.000	   0.000	0.948556	0.004851	 0.511
  30.000	 -10.000	   0.000	   0.000	0.789989	0.001788	 0.226
  35.000	 -10.000	   0.000	   0.000	0.677776	0.002208	 0.326
  40.000	 -10.000	   0.000	   0.000	0.590137	0.001210	 0.205
  45.000	 -10.000	   0.000	   0.000	0.525707	0.001066	 0.203
  50.000	 -10.000	   0.000	   0.000	0.472404	0.001020	 0.216
  55.000	 -10.000	   0.000	   0.000	0.431681	0.001253	 0.290
  60.000	 -10.000	   0.000	   0.000	0.397203	0.000797	 0.201
  65.000	 -10.000	   0.000	   0.000	0.367717	0.000649	 0.177
 105.000	  30.000	   0.000	 180.000	1.699434	0.002356	 0.139
 100.000	  30.000	   0.000	 180.000	1.959162	0.002503	 0.128
  95.000	  30.000	   0.000	 180.000	2.362506	0.003901	 0.165
  90.000	  30.000	   0.000	 180.000	3.006622	0.006307	 0.210
  85.000	  30.000	   0.000	 180.000	4.022892	0.004392	 0.109
  80.000	  30.000	   0.000	 180.000	5.368184	0.010827	 0.202
  75.000	  30.000	   0.000	 180.000	6.851170	0.020293	 0.296
  70.000	  30.000	   0.000	 180.000	8.191119	0.015759	 0.192
  65.000	  30.000	   0.000	 180.000	8.965057	0.033439	 0.373
  60.000	  30.000	   0.000	 180.000	8.950277	0.015758	 0.176
  55.000	  30.000	   0.000	 180.000	8.152597	0.023406	 0.287
  50.000	  30.000	   0.000	 180.000	6.909627	0.017026	 0.246
  45.000	  30.000	   0.000	 180.000	5.371673	0.009198	 0.171
  40.000	  30.000	   0.000	 180.000	3.894405	0.012018	 0.309
  35.000	  30.000	   0.000	 180.000	2.730425	0.007116	 0.261
  30.000	  30.000	   0.000	 180.000	1.896568	0.006265	 0.330
  25.000	  30.000	   0.000	 180.000	1.372056	0.005468	 0.399
  20.000	  30.000	   0.000	 180.000	1.043223	0.003355	 0.322
  15.000	  30.000	   0.000	 180.000	0.826310	0.001898	 0.230
  12.000	  30.000	   0.000	 180.000	0.736878	0.002147	 0.291
  12.000	 -30.000	   0.000	   0.000	0.358777	0.001065	 0.297
  15.000	 -30.000	   0.000	   0.000	0.334470	0.001123	 0.336
  20.000	 -30.000	   0.000	   0.000	0.300053	0.001118	 0.373
  25.000	 -30.000	   0.000	   0.000	0.273874	0.001017	 0.371
  30.000	 -30.000	   0.000	   0.000	0.252994	0.000681	 0.269
  35.000	 -30.000	   0.000	   0.000	0.236401	0.000571	 0.241
  40.000	 -30.000	   0.000	   0.000	0.222035	0.000514	 0.231
  45.000	 -30.000	   0.000	   0.000	0.207837	0.000651	 0.313
 125.000	  50.000	   0.000	 180.000	7.016073	0.020684	 0.295
 120.000	  50.000	   0.000	 180.000	9.072290	0.015883	 0.175
 115.000	  50.000	   0.000	 180.000	11.108195	0.011081	 0.100
 110.000	  50.000	   0.000	 180.000	10.746830	0.001448	 0.013
 105.000	  50.000	   0.000	 180.000	10.747318	0.001447	 0.013
 100.000	  50.000	   0.000	 180.000	10.747953	0.001452	 0.014
  95.000	  50.000	   0.000	 180.000	10.061148	0.020849	 0.207
  90.000	  50.000	   0.000	 180.000	7.977478	0.024372	 0.306
  85.000	  50.000	   0.000	 180.000	5.886650	0.014166	 0.241
  80.000	  50.000	   0.000	 180.000	4.044467	0.007652	 0.189
  75.000	  50.000	   0.000	 180.000	2.677613	0.007640	 0.285
  70.000	  50.000	   0.000	 180.000	1.799149	0.007314	 0.407
  65.000	  50.000	   0.000	 180.000	1.272620	0.002690	 0.211
  60.000	  50.000	   0.000	 180.000	0.937232	0.003532	 0.377
  55.000	  50.000	   0.000	 180.000	0.724066	0.001612	 0.223
  50.000	  50.000	   0.000	 180.000	0.577041	0.001563	 0.271
  45.000	  50.000	   0.000	 180.000	0.469181	0.001261	 0.269
  40.000	  50.000	   0.000	 180.000	0.389663	0.001738	 0.446
  35.000	  50.000	   0.000	 180.000	0.328873	0.000890	 0.271
  30.000	  50.000	   0.000	 180.000	0.283904	0.000691	 0.243
  25.000	  50.000	   0.000	 180.000	0.251194	0.000893	 0.356
  20.000	  50.000	   0.000	 180.000	0.225463	0.001135	 0.504
  15.000	  50.000	   0.000	 180.000	0.207300	0.000659	 0.318
  12.000	  50.000	   0.000	 180.000	0.198836	0.000730	 0.367
  12.000	 -50.000	   0.000	   0.000	0.151889	0.000563	 0.370
  15.000	 -50.000	   0.000	   0.000	0.146775	0.000430	 0.293
  20.000	 -50.000	   0.000	   0.000	0.138933	0.000400	 0.288
  25.000	 -50.000	   0.000	   0.000	0.131019	0.000336	 0.257
 145.000	  70.000	   0.000	 180.000	10.747162	0.001448	 0.013
 140.000	  70.000	   0.000	 180.000	10.747709	0.001448	 0.013
 135.000	  70.000	   0.000	 180.000	10.748191	0.001447	 0.013
 130.000	  70.000	   0.000	 180.000	10.748569	0.001447	 0.013
 125.000	  70.000	   0.000	 180.000	8.692544	0.019592	 0.225
 120.000	  70.000	   0.000	 180.000	4.997009	0.018378	 0.368
 115.000	  70.000	   0.000	 180.000	2.845609	0.007113	 0.250
 110.000	  70.000	   0.000	 180.000	1.715765	0.009275	 0.541
 105.000	  70.000	   0.000	 180.000	1.119668	0.002811	 0.251
 100.000	  70.000	   0.000	 180.000	0.791219	0.002024	 0.256
  95.000	  70.000	   0.000	 180.000	0.589870	0.002687	 0.456
  90.000	  70.000	   0.000	 180.000	0.453760	0.000797	 0.176
  85.000	  70.000	   0.000	 180.000	0.356042	0.001305	 0.366
  80.000	  70.000	   0.000	 180.000	0.287327	0.000529	 0.184
  75.000	  70.000	   0.000	 180.000	0.235787	0.000492	 0.209
  70.000	  70.000	   0.000	 180.000	0.196820	0.000554	 0.281
  65.000	  70.000	   0.000	 180.000	0.166727	0.000723	 0.434
  60.000	  70.000	   0.000	 180.000	0.143160	0.000471	 0.329
  55.000	  70.000	   0.000	 180.000	0.125229	0.000363	 0.290
  50.000	  70.000	   0.000	 180.000	0.111830	0.000427	 0.382
  45.000	  70.000	   0.000	 180.000	0.101104	0.000300	 0.296
  40.000	  70.000	   0.000	 180.000	0.093841	0.000332	 0.353
  35.000	  70.000	   0.000	 180.000	0.088745	0.000318	 0.359
  30.000	  70.000	   0.000	 180.000	0.086332	0.000259	 0.300
  25.000	  70.000	   0.000	 180.000	0.087525	0.000280	 0.320
  20.000	  70.000	   0.000	 180.000	0.094487	0.000303	 0.321
  15.000	  70.000	   0.000	 180.000	0.111990	0.000270	 0.241
  12.000	  70.000	   0.000	 180.000	0.085407	0.000273	 0.320
  45.000	   0.000	   0.000	   0.000	1.039159	0.001214	 0.117
1.0000	1059.04	8.000	10
-0.002092 +- 0.000052 = dark 1
-0.001982 +- 0.000078 = dark 2
 0.000111 = dark 2 - dark 1
11 = filter number

File: data/raw/blacklab/lazuli_control_samples/TitaniumAnodize_on_TitaniumGrade2/vnir/a_l386h.inp.txt
nik	Thu Jul 16 13:13:23 2026
LOFT 12" sample titanium grade 2 titanium anodize
 385.65 nanometers
114
  45.000	   0.000	   0.000	   0.000	0.674950	0.008155	 1.208
  85.000	  10.000	   0.000	 180.000	0.541794	0.007646	 1.411
  80.000	  10.000	   0.000	 180.000	0.573926	0.007637	 1.331
  75.000	  10.000	   0.000	 180.000	0.612660	0.007870	 1.285
  70.000	  10.000	   0.000	 180.000	0.664238	0.007759	 1.168
  65.000	  10.000	   0.000	 180.000	0.734489	0.008277	 1.127
  60.000	  10.000	   0.000	 180.000	0.837213	0.008778	 1.048
  55.000	  10.000	   0.000	 180.000	0.987386	0.008371	 0.848
  50.000	  10.000	   0.000	 180.000	1.228981	0.012023	 0.978
  45.000	  10.000	   0.000	 180.000	1.587115	0.011545	 0.727
  40.000	  10.000	   0.000	 180.000	2.067761	0.011258	 0.544
  35.000	  10.000	   0.000	 180.000	2.607196	0.011416	 0.438
  30.000	  10.000	   0.000	 180.000	3.079178	0.017581	 0.571
  25.000	  10.000	   0.000	 180.000	3.407919	0.010825	 0.318
  20.000	  10.000	   0.000	 180.000	3.492261	0.013489	 0.386
  15.000	  10.000	   0.000	 180.000	3.329591	0.013423	 0.403
  12.000	  10.000	   0.000	 180.000	3.130178	0.014420	 0.461
  12.000	 -10.000	   0.000	   0.000	1.022323	0.008735	 0.854
  15.000	 -10.000	   0.000	   0.000	0.897040	0.009191	 1.025
  20.000	 -10.000	   0.000	   0.000	0.742292	0.009476	 1.277
  25.000	 -10.000	   0.000	   0.000	0.637625	0.008739	 1.370
  30.000	 -10.000	   0.000	   0.000	0.561745	0.008826	 1.571
  35.000	 -10.000	   0.000	   0.000	0.504828	0.008058	 1.596
  40.000	 -10.000	   0.000	   0.000	0.461753	0.008658	 1.875
  45.000	 -10.000	   0.000	   0.000	0.427062	0.007465	 1.748
  50.000	 -10.000	   0.000	   0.000	0.399247	0.007803	 1.955
  55.000	 -10.000	   0.000	   0.000	0.377663	0.007703	 2.040
  60.000	 -10.000	   0.000	   0.000	0.359761	0.007562	 2.102
  65.000	 -10.000	   0.000	   0.000	0.344382	0.007425	 2.156
 105.000	  30.000	   0.000	 180.000	1.031356	0.007788	 0.755
 100.000	  30.000	   0.000	 180.000	1.138788	0.008344	 0.733
  95.000	  30.000	   0.000	 180.000	1.311072	0.009993	 0.762
  90.000	  30.000	   0.000	 180.000	1.605894	0.010555	 0.657
  85.000	  30.000	   0.000	 180.000	2.043877	0.015072	 0.737
  80.000	  30.000	   0.000	 180.000	2.613305	0.009998	 0.383
  75.000	  30.000	   0.000	 180.000	3.221962	0.013953	 0.433
  70.000	  30.000	   0.000	 180.000	3.696672	0.019627	 0.531
  65.000	  30.000	   0.000	 180.000	3.921456	0.022208	 0.566
  60.000	  30.000	   0.000	 180.000	3.875754	0.016956	 0.437
  55.000	  30.000	   0.000	 180.000	3.562447	0.011328	 0.318
  50.000	  30.000	   0.000	 180.000	3.068149	0.011802	 0.385
  45.000	  30.000	   0.000	 180.000	2.445590	0.013978	 0.572
  40.000	  30.000	   0.000	 180.000	1.857260	0.010496	 0.565
  35.000	  30.000	   0.000	 180.000	1.371980	0.010132	 0.738
  30.000	  30.000	   0.000	 180.000	1.027359	0.009052	 0.881
  25.000	  30.000	   0.000	 180.000	0.803177	0.008101	 1.009
  20.000	  30.000	   0.000	 180.000	0.662546	0.008395	 1.267
  15.000	  30.000	   0.000	 180.000	0.570230	0.007403	 1.298
  12.000	  30.000	   0.000	 180.000	0.530372	0.007956	 1.500
  12.000	 -30.000	   0.000	   0.000	0.338747	0.007291	 2.152
  15.000	 -30.000	   0.000	   0.000	0.323032	0.007561	 2.340
  20.000	 -30.000	   0.000	   0.000	0.300075	0.007667	 2.555
  25.000	 -30.000	   0.000	   0.000	0.281538	0.007929	 2.816
  30.000	 -30.000	   0.000	   0.000	0.267353	0.007538	 2.820
  35.000	 -30.000	   0.000	   0.000	0.255099	0.007082	 2.776
  40.000	 -30.000	   0.000	   0.000	0.246139	0.007280	 2.958
  45.000	 -30.000	   0.000	   0.000	0.238837	0.007313	 3.062
 125.000	  50.000	   0.000	 180.000	4.761944	0.017628	 0.370
 120.000	  50.000	   0.000	 180.000	5.604147	0.017555	 0.313
 115.000	  50.000	   0.000	 180.000	6.309108	0.025470	 0.404
 110.000	  50.000	   0.000	 180.000	6.557647	0.025448	 0.388
 105.000	  50.000	   0.000	 180.000	6.344312	0.030895	 0.487
 100.000	  50.000	   0.000	 180.000	5.724391	0.028038	 0.490
  95.000	  50.000	   0.000	 180.000	4.844690	0.018033	 0.372
  90.000	  50.000	   0.000	 180.000	3.840764	0.017693	 0.461
  85.000	  50.000	   0.000	 180.000	2.856201	0.013555	 0.475
  80.000	  50.000	   0.000	 180.000	2.005727	0.013125	 0.654
  75.000	  50.000	   0.000	 180.000	1.375761	0.008775	 0.638
  70.000	  50.000	   0.000	 180.000	0.963079	0.009260	 0.961
  65.000	  50.000	   0.000	 180.000	0.714277	0.009117	 1.276
  60.000	  50.000	   0.000	 180.000	0.562577	0.008001	 1.422
  55.000	  50.000	   0.000	 180.000	0.463975	0.007656	 1.650
  50.000	  50.000	   0.000	 180.000	0.398304	0.007280	 1.828
  45.000	  50.000	   0.000	 180.000	0.349077	0.007501	 2.149
  40.000	  50.000	   0.000	 180.000	0.311408	0.008071	 2.592
  35.000	  50.000	   0.000	 180.000	0.282732	0.007691	 2.720
  30.000	  50.000	   0.000	 180.000	0.260551	0.007587	 2.912
  25.000	  50.000	   0.000	 180.000	0.243323	0.007219	 2.967
  20.000	  50.000	   0.000	 180.000	0.230281	0.007798	 3.386
  15.000	  50.000	   0.000	 180.000	0.220687	0.007267	 3.293
  12.000	  50.000	   0.000	 180.000	0.217727	0.007326	 3.365
  12.000	 -50.000	   0.000	   0.000	0.186342	0.007244	 3.888
  15.000	 -50.000	   0.000	   0.000	0.182079	0.007051	 3.873
  20.000	 -50.000	   0.000	   0.000	0.175971	0.007840	 4.455
  25.000	 -50.000	   0.000	   0.000	0.171380	0.006880	 4.014
 145.000	  70.000	   0.000	 180.000	11.164596	0.007769	 0.070
 140.000	  70.000	   0.000	 180.000	11.170213	0.007774	 0.070
 135.000	  70.000	   0.000	 180.000	11.183838	0.007772	 0.069
 130.000	  70.000	   0.000	 180.000	8.910382	0.044703	 0.502
 125.000	  70.000	   0.000	 180.000	5.418123	0.022717	 0.419
 120.000	  70.000	   0.000	 180.000	3.120693	0.011596	 0.372
 115.000	  70.000	   0.000	 180.000	1.769813	0.012629	 0.714
 110.000	  70.000	   0.000	 180.000	1.038642	0.009730	 0.937
 105.000	  70.000	   0.000	 180.000	0.669912	0.007770	 1.160
 100.000	  70.000	   0.000	 180.000	0.477756	0.008805	 1.843
  95.000	  70.000	   0.000	 180.000	0.367164	0.007623	 2.076
  90.000	  70.000	   0.000	 180.000	0.298479	0.007657	 2.565
  85.000	  70.000	   0.000	 180.000	0.250210	0.007510	 3.002
  80.000	  70.000	   0.000	 180.000	0.215586	0.007274	 3.374
  75.000	  70.000	   0.000	 180.000	0.188966	0.007005	 3.707
  70.000	  70.000	   0.000	 180.000	0.168370	0.007253	 4.308
  65.000	  70.000	   0.000	 180.000	0.152784	0.007149	 4.679
  60.000	  70.000	   0.000	 180.000	0.140156	0.007222	 5.153
  55.000	  70.000	   0.000	 180.000	0.129495	0.007449	 5.752
  50.000	  70.000	   0.000	 180.000	0.121536	0.007079	 5.824
  45.000	  70.000	   0.000	 180.000	0.115148	0.007255	 6.301
  40.000	  70.000	   0.000	 180.000	0.110495	0.007239	 6.551
  35.000	  70.000	   0.000	 180.000	0.106928	0.007088	 6.628
  30.000	  70.000	   0.000	 180.000	0.087705	0.034918	39.813
  25.000	  70.000	   0.000	 180.000	0.104607	0.006900	 6.596
  20.000	  70.000	   0.000	 180.000	0.107317	0.007456	 6.947
  15.000	  70.000	   0.000	 180.000	0.112978	0.007339	 6.496
  12.000	  70.000	   0.000	 180.000	0.109421	0.006961	 6.362
  45.000	   0.000	   0.000	   0.000	0.675335	0.009066	 1.342
1.0000	 385.65	8.000	11
-0.007729 +- 0.006016 = dark 1
-0.003224 +- 0.006665 = dark 2
 0.004505 = dark 2 - dark 1
7 = filter number
